Repository: nahmoon-kim/NASA-Cyclic-Oxidation

# NASA-Cyclic-Oxidation
Data-driven study of compositional effects on cyclic oxidation resistance in turbine alloys.

Note:
Specimen 02-04-001-328-1 appears on both pages 31 and 33 of the original NASA report.
The duplicate entries are intentionally retained to preserve the original dataset.

File: data/xrd/co_base_xrd_surface.csv
page,code,time_hr,type,composition
158,03-02-003-102-2,100,Oxide,Cr2O3
158,03-02-003-102-2,100,Spinel,8.35
159,03-02-003-323-4,200,Spinel,8.3
159,03-02-003-323-4,200,Oxide,CoO
159,03-02-003-323-4,200,Oxide,Cr2O3
160,03-02-003-310-1,200,Spinel ,8.35
160,03-02-003-310-1,200,Oxide,CoO
161,03-02-003-326-4,200,Oxide,CoO
161,03-02-003-326-4,200,Spinel ,8.35
161,03-02-003-326-4,200,Oxide,Al2TiO5
163,03-02-002-099-2,100,Spinel ,8.35
163,03-02-002-099-2,100,Oxide ,Cr2O3
163,03-02-002-099-2,100,Oxide ,CoWO4 15-867
164,03-02-002-105-4,100,Unknown,Unknown
165,03-02-002-105-5,100,Spinel ,8.35
165,03-02-002-105-5,100,Oxide ,Cr2O3
165,03-02-002-105-5,100,Oxide ,NiO
168,03-03-002-120-2,100,Oxide ,Cr2O3
168,03-03-002-120-2,100,Oxide ,CoWO4 15-867
168,03-03-002-120-2,100,Oxide ,CoO
168,03-03-002-120-2,100,Spinel ,8.35
168,03-03-002-120-2,100,Rutile,3.3
169,03-02-002-151-1,100,Oxide ,CoO
169,03-02-002-151-1,100,Spinel ,8.3
169,03-02-002-151-1,100,Oxide ,Cr2O3
171,03-02-002-140-4,100,Spinel ,8.3
171,03-02-002-140-4,100,Oxide ,Cr2O3
171,03-02-002-140-4,100,Oxide ,CoO
173,03-02-002-104-1,100,Spinel ,8.3
173,03-02-002-104-1,100,Oxide ,Cr2O3
173,03-02-002-104-1,100,Oxide ,CoO
176,03-02-001-095-4,100,Spinel ,8.25
176,03-02-001-095-4,100,Oxide ,Cr2O3
177,03-02-001-105-3,100,Spinel ,8.35
177,03-02-001-105-3,100,Oxide ,Cr2O3
177,03-02-001-105-3,100,Oxide ,NiO
177,03-02-001-105-3,100,Oxide ,"Ni(W, Mo)O4 Type 1"
182,03-02-001-096-4,100,Spinel ,8.35
184,03-02-001-131-5,100,Oxide ,CoO
184,03-02-001-131-5,100,Spinel ,8.3
184,03-02-001-131-5,100,Oxide ,Cr2O3
188,03-02-001-098-5,100,Oxide ,Cr2O3
188,03-02-001-098-5,100,Spinel ,8.3

File: data/xrd/ni_base_xrd_spall.csv
page,code,time_hr,type,composition
6,02-04-001-041-1,100,Oxide,NiO
6,02-04-001-041-1,100,Spinel,8.2
6,02-04-001-041-1,100,Oxide,Cr2O3
6,02-04-001-041-1,100,Unknown,3.26
7,02-04-001-078-2,100,Oxide,NiO
7,02-04-001-078-2,100,Rutile,3.3
7,02-04-001-078-2,100,Rutile,3.3
7,02-04-001-078-2,100,Oxide,Al2O3
8,02-04-001-095-1,100,Oxide,NiO
8,02-04-001-095-1,100,Spinel,8.25
8,02-04-001-095-1,100,Spinel,8.15
11,02-04-001-101-6,100,Oxide,Cr2O3
11,02-04-001-101-6,100,Spinel,8.35
13,02-04-001-107-5,100,Oxide,NiO
13,02-04-001-107-5,100,Rutile,3.3
13,02-04-001-107-5,100,Rutile,3.3
13,02-04-001-107-5,100,Spinel,8.1
17,02-04-001-123-5,100,Oxide,NiO
17,02-04-001-123-5,100,Rutile,3.3
17,02-04-001-123-5,100,Spinel,8.3
17,02-04-001-123-5,100,Spinel,8.05
22,02-04-001-130-2,100,Oxide,NiO
22,02-04-001-130-2,100,Rutile,3.3
22,02-04-001-130-2,100,Spinel,8.05
22,02-04-001-130-2,100,Spinel,8.25
22,02-04-001-130-2,100,Oxide,ZrO2
25,02-04-001-130-5,100,Spinel,8.05
25,02-04-001-130-5,100,Oxide,NiO
25,02-04-001-130-5,100,Spinel,8.25
25,02-04-001-130-5,100,Rutile,3.3
26,02-04-001-130-6,100,Oxide,NiO
26,02-04-001-130-6,100,Spinel,8.25
26,02-04-001-130-6,100,Rutile,3.3
26,02-04-001-130-6,100,Spinel,8.05
28,02-04-001-204-4,100,Oxide,NiO
28,02-04-001-204-4,100,Rutile,3.3
28,02-04-001-204-4,100,Spinel,8.2
29,02-04-001-221-1,100,Rutile,3.3
29,02-04-001-221-1,100,Oxide,NiO
29,02-04-001-221-1,100,Spinel,8.05
29,02-04-001-221-1,100,Spinel,8.25
29,02-04-001-221-1,100,Oxide,Al2O3
29,02-04-001-221-1,100,Unknown,2.64
29,02-04-001-221-1,100,Unknown,3.6
29,02-04-001-221-1,100,Unknown,4.38
29,02-04-001-221-1,100,Unknown,5.09
30,02-04-001-221-5,100,Oxide,NiO
30,02-04-001-221-5,100,Spinel,8.25
30,02-04-001-221-5,100,Spinel,8.1
30,02-04-001-221-5,100,Rutile,3.3
30,02-04-001-221-5,100,Rutile,3.3
30,02-04-001-221-5,100,Unknown,5.05
30,02-04-001-221-5,100,Unknown,2.65
30,02-04-001-221-5,100,Unknown,4.39
31,02-04-001-328-1,100,Oxide,NiO
31,02-04-001-328-1,100,Spinel,8.3
31,02-04-001-328-1,100,Oxide,Cr2O3
31,02-04-001-328-1,100,Oxide,CoO
31,02-04-001-328-1,100,Rutile,3.3
32,02-04-001-321-2,100,Oxide,NiO
32,02-04-001-321-2,100,Spinel,8.25
32,02-04-001-321-2,100,Spinel,8.05
32,02-04-001-321-2,100,Rutile,3.3
32,02-04-001-321-2,100,Rutile,3.3
32,02-04-001-321-2,100,Oxide,Cr2O3
32,02-04-001-321-2,100,Oxide,Al2O3
33,02-04-001-328-1,100,Oxide,NiO
33,02-04-001-328-1,100,Spinel,8.3
33,02-04-001-328-1,100,Oxide,Cr2O3
33,02-04-001-328-1,100,Oxide,CoO
33,02-04-001-328-1,100,Rutile,3.3
34,02-04-001-337-4,100,Oxide,NiO
34,02-04-001-337-4,100,Spinel,8.3
34,02-04-001-337-4,100,Rutile,3.3
34,02-04-001-337-4,100,Spinel,8.1
34,02-04-001-337-4,100,Oxide,"Ni(W,Mo)O4 Type 1"
34,02-04-001-337-4,100,Oxide,Cr2O3
34,02-04-001-337-4,100,Oxide,Al2O3
35,02-04-001-002-5,100,Oxide,Al2O3
35,02-04-001-002-5,100,Unknown,Ni
35,02-04-001-002-5,100,Spinel,8.25
36,02-04-001-103-3,500,Oxide,NiO
36,02-04-001-103-3,500,Rutile,3.3
36,02-04-001-103-3,500,Spinel,8.35
36,02-04-001-103-3,500,Rutile,3.3
36,02-04-001-103-3,600,Oxide,NiO
36,02-04-001-103-3,600,Rutile,3.3
36,02-04-001-103-3,600,Rutile,3.3
36,02-04-001-103-3,600,Spinel,8.05
36,02-04-001-103-3,600,Spinel,8.3
37,02-04-001-103-4,500,Oxide,NiO
37,02-04-001-103-4,500,Rutile,3.3
37,02-04-001-103-4,500,Rutile,3.3
37,02-04-001-103-4,500,Spinel,8.1
37,02-04-001-103-4,500,Spinel,8.25
37,02-04-001-103-4,600,Oxide,NiO
37,02-04-001-103-4,600,Rutile,3.3
37,02-04-001-103-4,600,Rutile,3.3
37,02-04-001-103-4,600,Spinel,8.25
37,02-04-001-103-4,600,Spinel,8.05
38,02-04-001-103-5,500,Oxide,NiO
38,02-04-001-103-5,500,Rutile,3.3
38,02-04-001-103-5,500,Unknown,1.46
38,02-04-001-103-5,500,Unknown,1.43
38,02-04-001-103-5,500,Unknown,1.6
38,02-04-001-103-5,500,Unknown,3.14
38,02-04-001-103-5,600,Oxide,NiO
38,02-04-001-103-5,600,Rutile,3.3
38,02-04-001-103-5,600,Rutile,3.3
38,02-04-001-103-5,600,Spinel,8.25
40,02-04-001-115-3,100,Rutile,3.3
40,02-04-001-115-3,100,Oxide,NiO
40,02-04-001-115-3,100,Spinel,8.2
40,02-04-001-115-3,100,Spinel,8.1
40,02-04-001-115-3,100,Oxide,Al2O3
40,02-04-001-115-3,100,Oxide,Cr2O3
42,02-04-001-186-6,200,Oxide,Al2O3
42,02-04-001-186-6,200,Oxide,NiO
42,02-04-001-186-6,200,Spinel,8.35
42,02-04-001-186-6,200,Rutile,3.3
42,02-04-001-186-6,500,Rutile,3.3
42,02-04-001-186-6,500,Rutile,3.3
42,02-04-001-186-6,500,Spinel,8.05
42,02-04-001-186-6,500,Spinel,8.3
43,02-04-001-190-5,200,Oxide,Al2O3
43,02-04-001-190-5,200,Rutile,3.3
43,02-04-001-190-5,200,Oxide,Cr2O3
43,02-04-001-190-5,200,Unknown,1.38
44,02-04-001-231-5,500,Oxide,Al2O3
44,02-04-001-231-5,500,Spinel,8.1
44,02-04-001-231-5,500,Oxide,NiO
44,02-04-001-231-5,500,Spinel,8.25
44,02-04-001-231-5,500,Rutile,3.3
44,02-04-001-231-5,500,Oxide,Cr2O3
45,02-04-001-238-5,500,Oxide,Al2O3
45,02-04-001-238-5,500,Spinel,8.1
45,02-04-001-238-5,500,Oxide,NiO
45,02-04-001-238-5,500,Spinel,8.25
45,02-04-001-238-5,500,Rutile,3.3
45,02-04-001-238-5,500,Oxide,Cr2O3
46,02-04-001-276-6,200,Oxide,NiO
46,02-04-001-276-6,200,Spinel,8.3
46,02-04-001-276-6,200,Rutile,3.3
46,02-04-001-276-6,200,Spinel,8.1
46,02-04-001-276-6,200,Unknown,5.06
46,02-04-001-276-6,200,Unknown,2.55
46,02-04-001-276-6,200,Unknown,1.89
46,02-04-001-276-6,500,Oxide,NiO
46,02-04-001-276-6,500,Spinel,8.05
46,02-04-001-276-6,500,Oxide,Al2O3
46,02-04-001-276-6,500,Rutile,3.3
46,02-04-001-276-6,500,Spinel,8.25
47,02-04-001-324-2,200,Oxide,NiO
47,02-04-001-324-2,200,Rutile,3.3
47,02-04-001-324-2,200,Spinel,8.25
47,02-04-001-324-2,200,Spinel,8.1
47,02-04-001-324-2,200,Unknown,3.1
47,02-04-001-324-2,200,Unknown,3.69
47,02-04-001-324-2,200,Unknown,3.57
48,02-04-001-327-1,200,Spinel,8.3
48,02-04-001-327-1,200,Oxide,CoO
48,02-04-001-327-1,200,Rutile,3.3
49,02-04-001-336-4,200,Oxide,NiO
49,02-04-001-336-4,200,Rutile,3.3
49,02-04-001-336-4,200,Spinel,8.15
49,02-04-001-336-4,200,Oxide,"Ni(W,Mo)O4 Type 2"
50,02-04-001-096-2,100,Oxide,NiO
50,02-04-001-096-2,100,Spinel,8.2
52,02-04-001-098-1,100,Oxide,NiO
52,02-04-001-098-1,100,Spinel,8.2
55,02-04-002-323-3,100,Oxide,NiO
55,02-04-002-323-3,100,Spinel,8.3
55,02-04-002-323-3,100,Rutile,3.3
55,02-04-002-323-3,100,Oxide,"Ni(W,Mo)O4 Type 1"
55,02-04-002-323-3,100,Oxide,CoO
56,02-04-002-190-4,200,Oxide,Al2O3
56,02-04-002-190-4,200,Rutile,3.3
56,02-04-002-190-4,200,Spinel,8.2
57,02-04-002-326-3,200,Spinel,8.35
57,02-04-002-326-3,200,Oxide,CoO
57,02-04-002-326-3,200,Oxide,Al2TiO5
57,02-04-002-326-3,200,Rutile,3.3
58,02-04-003-041-6,100,Oxide,NiO
58,02-04-003-041-6,100,Spinel,8.25
59,02-04-003-095-3,75,Oxide,NiO
59,02-04-003-095-3,75,Spinel,8.25
61,02-04-003-105-2,100,Oxide,NiO
61,02-04-003-105-2,100,Spinel,8.2
65,02-04-003-127-4,100,Oxide,NiO
65,02-04-003-127-4,100,Spinel,8.3
65,02-04-003-127-4,100,Oxide,"Ni(W,Mo)O4 Type 2"
69,02-04-003-096-6,100,Oxide,NiO
69,02-04-003-096-6,100,Spinel,8.3
69,02-04-003-096-6,100,Oxide,Al2O3
71,02-04-003-098-6,100,Oxide,NiO
71,02-04-003-098-6,100,Spinel,8.25
72,02-04-004-041-4,100,Oxide,NiO
72,02-04-004-041-4,100,Rutile,3.3
72,02-04-004-041-4,100,Spinel,8.2
72,02-04-004-041-4,100,Oxide,Cr2O3
72,02-04-004-041-4,100,Oxide,Al2O3
73,02-04-004-003-5,100,Spinel,8.25
73,02-04-004-003-5,100,Oxide,NiO
73,02-04-004-003-5,100,Oxide,Al2O3
75,02-04-005-041-2,100,Oxide,NiO
75,02-04-005-041-2,100,Spinel,8.3
76,02-04-005-321-1,100,Oxide,NiO
76,02-04-005-321-1,100,Spinel,8.3
76,02-04-005-321-1,100,Rutile,3.3
76,02-04-005-321-1,100,Oxide,Cr2O3
76,02-04-005-321-1,100,Oxide,NiTiO3
77,02-04-005-004-5,100,Oxide,Cr2O3
77,02-04-005-004-5,100,Rutile,3.3
77,02-04-005-004-5,100,Oxide,NiO
77,02-04-005-004-5,100,Spinel,8.25
78,02-04-005-324-1,200,Oxide,NiO
78,02-04-005-324-1,200,Spinel,8.3
78,02-04-005-324-1,200,Rutile,3.3
78,02-04-005-324-1,200,Oxide,Cr2O3
78,02-04-005-324-1,200,Oxide,NiTiO3
78,02-04-005-324-1,200,Oxide,Al2O3
78,02-04-005-324-1,200,Unknown,2.9
80,02-04-007-323-2,100,Oxide,NiO
80,02-04-007-323-2,100,Spinel,8.3
80,02-04-007-323-2,100,Oxide,"Ni(W,Mo)O4 Type 1"
80,02-04-007-323-2,100,Rutile,3.3
80,02-04-007-323-2,100,Oxide,Cr2O3
81,02-04-007-323-5,100,Oxide,NiO
81,02-04-007-323-5,100,Spinel,8.3
81,02-04-007-323-5,100,Oxide,"Ni(W,Mo)O4 Type 1"
81,02-04-007-323-5,100,Rutile,3.3
81,02-04-007-323-5,100,Oxide,CoO
81,02-04-007-323-5,100,Oxide,"Ni(W,Mo)O4 Type 2"
82,02-04-007-337-5,100,Oxide,NiO
82,02-04-007-337-5,100,Spinel,8.3
82,02-04-007-337-5,100,Rutile,3.3
82,02-04-007-337-5,100,Oxide,"Ni(W,Mo)O4 Type 1"
82,02-04-007-337-5,100,Oxide,"Ni(W,Mo)O4 Type 2"
83,02-04-007-310-2,200,Oxide,NiO
83,02-04-007-310-2,200,Oxide,"Ni(W,Mo)O4 Type 1"
83,02-04-007-310-2,200,Spinel,8.25
83,02-04-007-310-2,200,Rutile,3.3
84,02-04-007-326-2,200,Oxide,NiO
84,02-04-007-326-2,200,Spinel,8.3
84,02-04-007-326-2,200,Rutile,3.3
84,02-04-007-326-2,200,Oxide,"Ni(W,Mo)O4 Type 1"
84,02-04-007-326-2,200,Oxide,NiTiO3
84,02-04-007-326-2,200,Oxide,Cr2O3
84,02-04-007-326-2,200,Unkown,3.1
85,02-04-007-326-5,200,Oxide,NiO
85,02-04-007-326-5,200,Spinel,8.3
85,02-04-007-326-5,200,Oxide,"Ni(W,Mo)O4 Type 1"
85,02-04-007-326-5,200,Rutile,3.3
85,02-04-007-326-5,200,Oxide,"(Ni,Co,Fe)TiO3"
85,02-04-007-326-5,200,Oxide,Cr2O3
85,02-04-007-326-5,200,Unknown,2.81
85,02-04-007-326-5,200,Unknown,2.76
86,02-04-007-336-5,200,Oxide,NiO
86,02-04-007-336-5,200,Spinel,8.3
86,02-04-007-336-5,200,Oxide,"Ni(W,Mo)O4 Type 1"
86,02-04-007-336-5,200,Rutile,3.3
87,02-04-031-328-3,100,Oxide,NiO
87,02-04-031-328-3,100,Spinel,8.3
87,02-04-031-328-3,100,Oxide,Cr2O3
87,02-04-031-328-3,100,Rutile,3.3
87,02-04-031-328-3,100,Spinel,8.1
88,02-04-031-327-3,200,Oxide,NiO
88,02-04-031-327-3,200,Spinel,8.3
88,02-04-031-327-3,200,Oxide,Cr2O3
88,02-04-031-327-3,200,Rutile,3.3
88,02-04-031-327-3,200,Spinel,8.05
89,02-04-008-225-1,75,Oxide,NiO
89,02-04-008-225-1,75,Oxide,"Ni(W,Mo)O4 Type 1"
89,02-04-008-225-1,75,Spinel,8.25
89,02-04-008-225-1,75,Rutile,3.3
90,02-04-008-225-2,75,Oxide,NiO
90,02-04-008-225-2,75,Oxide,"Ni(W,Mo)O4 Type 1"
90,02-04-008-225-2,75,Spinel,8.25
90,02-04-008-225-2,75,Rutile,3.3
91,02-04-008-310-3,200,Oxide,NiO
91,02-04-008-310-3,200,Oxide,"Ni(W,Mo)O4 Type 1"
91,02-04-008-310-3,200,Spinel,8.25
91,02-04-008-310-3,200,Rutile,3.3
92,02-04-009-225-3,100,Oxide,NiO
92,02-04-009-225-3,100,Oxide,"Ni(W,Mo)O4 Type 1"
92,02-04-009-225-3,100,Spinel,8.25
92,02-04-009-225-3,100,Rutile,3.3
92,02-04-009-225-3,100,Oxide,HfO2
93,02-04-009-225-6,100,Oxide,NiO
93,02-04-009-225-6,100,Oxide,"Ni(W,Mo)O4 Type 1"
93,02-04-009-225-6,100,Spinel,8.25
93,02-04-009-225-6,100,Rutile,3.3
93,02-04-009-225-6,100,Oxide,HfO2
94,02-04-010-225-4,100,Oxide,NiO
94,02-04-010-225-4,100,Oxide,"Ni(W,Mo)O4 Type 1"
94,02-04-010-225-4,100,Spinel,8.25
94,02-04-010-225-4,100,Rutile,3.3
94,02-04-010-225-4,100,Oxide,HfO2
95,02-04-010-225-5,100,Oxide,NiO
95,02-04-010-225-5,100,Oxide,"Ni(W,Mo)O4 Type 1"
95,02-04-010-225-5,100,Spinel,8.25
95,02-04-010-225-5,100,Rutile,3.3
95,02-04-010-225-5,100,Oxide,HfO2
96,02-04-009-310-4,200,Oxide,NiO
96,02-04-009-310-4,200,Oxide,"Ni(W,Mo)O4 Type 1"
96,02-04-009-310-4,200,Spinel,8.25
96,02-04-009-310-4,200,Rutile,3.3
96,02-04-009-310-4,200,Oxide,HfO2
97,02-04-010-310-5,200,Oxide,NiO
97,02-04-010-310-5,200,Oxide,"Ni(W,Mo)O4 Type 1"
97,02-04-010-310-5,200,Spinel,8.25
97,02-04-010-310-5,200,Rutile,3.3
97,02-04-010-310-5,200,Oxide,HfO2
98,02-04-011-321-4,100,Oxide,NiO
98,02-04-011-321-4,100,Oxide,"Ni(W,Mo)O4 Type 1"
98,02-04-011-321-4,100,Spinel,8.25
98,02-04-011-321-4,100,Rutile,3.3
98,02-04-011-321-4,100,Unknown,2.76
99,02-04-011-324-4,115,Oxide,NiO
99,02-04-011-324-4,115,Oxide,"Ni(W,Mo)O4 Type 1"
99,02-04-011-324-4,115,Spinel,8.25
99,02-04-011-324-4,115,Spinel,8.1
99,02-04-011-324-4,115,Oxide,"Ni(W,Mo)O4 Type 2"
99,02-04-011-324-4,115,Rutile,3.3
100,02-04-012-323-3,100,Oxide,NiO
100,02-04-012-323-3,100,Spinel,8.25
100,02-04-012-323-3,100,Spinel,8.05
100,02-04-012-323-3,100,Rutile,3.3
101,02-04-012-325-3,200,Oxide,NiO
101,02-04-012-325-3,200,Spinel,8.3
101,02-04-012-325-3,200,Rutile,3.3
102,02-04-013-322-1,100,Oxide,NiO
102,02-04-013-322-1,100,Spinel,8.3
102,02-04-013-322-1,100,Oxide,"Ni(W,Mo)O4 Type 1"
102,02-04-013-322-1,100,Rutile,3.3
102,02-04-013-322-1,100,Oxide,Cr2O3
102,02-04-013-322-1,100,Unknown,2.76
103,02-04-013-325-1,200,Oxide,NiO
103,02-04-013-325-1,200,Spinel,8.25
103,02-04-013-325-1,200,Oxide,"Ni(W,Mo)O4 Type 1"
103,02-04-013-325-1,200,Rutile,3.3
103,02-04-013-325-1,200,Oxide,Cr2O3
103,02-04-013-325-1,200,Unknown,2.72
104,02-04-021-041-3,100,Oxide,NiO
104,02-04-021-041-3,100,Rutile,3.3
104,02-04-021-041-3,100,Spinel,8.15
105,02-04-021-078-3,100,Rutile,3.3
105,02-04-021-078-3,100,Oxide,Al2O3
105,02-04-021-078-3,100,Rutile,3.3
105,02-04-021-078-3,100,Unknown,3.13
105,02-04-021-078-3,100,Unknown,2.87
105,02-04-021-078-3,100,Unknown,0.9
106,02-04-021-078-6,100,Oxide,NiO
106,02-04-021-078-6,100,Rutile,3.3
106,02-04-021-078-6,100,Rutile,3.3
106,02-04-021-078-6,100,Rutile,3.3
106,02-04-021-078-6,100,Spinel,8.05
106,02-04-021-078-6,100,Unknown,2.91
107,02-04-021-101-4,100,Rutile,3.3
107,02-04-021-101-4,100,Rutile,3.3
107,02-04-021-101-4,100,Oxide,NiO
107,02-04-021-101-4,100,Spinel,8.05
112,02-04-021-129-5,100,Oxide,NiO
112,02-04-021-129-5,100,Rutile,3.3
112,02-04-021-129-5,100,Oxide,"Ni(W,Mo)O4 Type 1"
112,02-04-021-129-5,100,Spinel,8.1
112,02-04-021-129-5,100,Rutile,3.3
112,02-04-021-129-5,100,Oxide,Al2O3
113,02-04-021-129-6,100,Oxide,NiO
113,02-04-021-129-6,100,Rutile,3.3
113,02-04-021-129-6,100,Oxide,"Ni(W,Mo)O4 Type 1"
113,02-04-021-129-6,100,Spinel,8.1
114,02-04-021-204-5,100,Oxide,NiO
114,02-04-021-204-5,100,Rutile,3.3
114,02-04-021-204-5,100,Rutile,3.3
114,02-04-021-204-5,100,Unknown,1.43
114,02-04-021-204-5,100,Unknown,1.38
114,02-04-021-204-5,100,Unknown,1.06
115,02-04-021-001-5,100,Rutile,3.3
115,02-04-021-001-5,100,Oxide,Cr2O3
116,02-04-021-103-1,500,Rutile,3.3
116,02-04-021-103-1,500,Rutile,3.3
116,02-04-021-103-1,500,Oxide,NiO
116,02-04-021-103-1,500,Spinel,8.2
116,02-04-021-103-1,600,Oxide,NiO
116,02-04-021-103-1,600,Rutile,3.3
116,02-04-021-103-1,600,Rutile,3.3
116,02-04-021-103-1,600,Spinel,8.15
117,02-04-021-103-2,500,Oxide,NiO
117,02-04-021-103-2,500,Spinel,8.25
117,02-04-021-103-2,500,Rutile,3.3
117,02-04-021-103-2,600,Oxide,NiO
117,02-04-021-103-2,600,Rutile,3.3
117,02-04-021-103-2,600,Spinel,8.15
118,02-04-021-103-6,500,Rutile,3.3
118,02-04-021-103-6,500,Oxide,NiO
118,02-04-021-103-6,500,Rutile,3.3
118,02-04-021-103-6,500,Spinel,8.25
118,02-04-021-103-6,500,Oxide,Al2O3
118,02-04-021-103-6,600,Oxide,NiO
118,02-04-021-103-6,600,Rutile,3.3
118,02-04-021-103-6,600,Rutile,3.3
118,02-04-021-103-6,600,Spinel,8.25
118,02-04-021-103-6,600,Unknown,1.72
118,02-04-021-103-6,600,Unknown,1.26
119,02-04-021-190-6,200,Spinel,8.05
121,02-04-027-102-3,100,Oxide,CoO
121,02-04-027-102-3,100,Spinel,8.05
121,02-04-027-102-3,100,Spinel,8.25
121,02-04-027-102-3,100,Unknown,2.66
121,02-04-027-102-3,100,Unknown,1.6
121,02-04-027-102-3,100,Unknown,0.9
121,02-04-027-102-3,100,Unknown,0.8
123,02-04-027-139-4,100,Oxide,NiO
123,02-04-027-139-4,100,Spinel,8.05
123,02-04-027-139-4,100,Oxide,Al2O3
123,02-04-027-139-4,100,Unknown,Ni
125,02-04-025-108-3,100,Oxide,NiO
125,02-04-025-108-3,100,Rutile,3.3
125,02-04-025-108-3,100,Rutile,3.3
126,02-04-025-232-3,200,Oxide,NiO
126,02-04-025-232-3,200,Spinel,8.2
127,02-04-016-108-4,100,Oxide,NiO
127,02-04-016-108-4,100,Rutile,3.3
127,02-04-016-108-4,100,Rutile,3.3
127,02-04-016-108-4,100,Rutile,3.3
127,02-04-016-108-4,100,Unknown,2.89
127,02-04-016-108-4,100,Unknown,3.69
127,02-04-016-108-4,100,Unknown,2.95
127,02-04-016-108-4,100,Unknown,1.75
129,02-04-016-232-6,200,Oxide,NiO
129,02-04-016-232-6,200,Spinel,8.2
129,02-04-016-232-6,200,Rutile,3.3
130,02-04-017-322-4,100,Oxide,NiO
130,02-04-017-322-4,100,Oxide,"Ni(W,Mo)O4 Type 2"
130,02-04-017-322-4,100,Spinel,8.3
130,02-04-017-322-4,100,Rutile,3.3
130,02-04-017-322-4,100,Unknown,3.14
130,02-04-017-322-4,100,Unknown,4.97
130,02-04-017-322-4,100,Unknown,4.38
131,02-04-017-325-4,200,Oxide,NiO
131,02-04-017-325-4,200,Oxide,"Ni(W,Mo)O4 Type 1"
131,02-04-017-325-4,200,Rutile,3.3
131,02-04-017-325-4,200,Spinel,8.3
133,02-04-019-101-2,100,Oxide,NiO
133,02-04-019-101-2,100,Rutile,3.3
135,02-04-019-107-6,100,Oxide,NiO
135,02-04-019-107-6,100,Rutile,3.3
135,02-04-019-107-6,100,Rutile,3.3
135,02-04-019-107-6,100,Unknown,2.88
136,02-04-019-204-6,100,Oxide,NiO
136,02-04-019-204-6,100,Oxide,NiO
136,02-04-019-204-6,100,Rutile,3.3
136,02-04-019-204-6,100,Rutile,3.3
136,02-04-019-204-6,100,Oxide,Al2O3
136,02-04-019-204-6,100,Unknown,4.63
136,02-04-019-204-6,100,Unknown,1.17
136,02-04-019-204-6,100,Unknown,1.12
136,02-04-019-204-6,100,Unknown,1.06
137,02-04-019-321-3,100,Oxide,NiO
137,02-04-019-321-3,100,Rutile,3.3
137,02-04-019-321-3,100,Spinel,8.1
137,02-04-019-321-3,100,Spinel,8.25
137,02-04-019-321-3,100,Oxide,"Ni(W,Mo)O4 Type 1"
137,02-04-019-321-3,100,Unknown,2.96
138,02-04-019-115-1,100,Oxide,NiO
138,02-04-019-115-1,100,Rutile,3.3
138,02-04-019-115-1,100,Spinel,8.1
138,02-04-019-115-1,100,Oxide,Al2O3
138,02-04-019-115-1,100,Spinel,8.25
140,02-04-019-190-1,200,Oxide,Fe2O3
141,02-04-019-324-3,200,Oxide,NiO
141,02-04-019-324-3,200,Oxide,"Ni(W,Mo)O4 Type 1"
141,02-04-019-324-3,200,Spinel,8.25
141,02-04-019-324-3,200,Spinel,8.05
141,02-04-019-324-3,200,Rutile,3.3
141,02-04-019-324-3,200,Oxide,Al2O3
141,02-04-019-324-3,200,Oxide,"Ni(W,Mo)O4 Type 2"
141,02-04-019-324-3,200,Unknown,3.57
142,02-04-032-322-2,100,Oxide,NiO
142,02-04-032-322-2,100,Spinel,8.3
142,02-04-032-322-2,100,Rutile,3.3
142,02-04-032-322-2,100,Spinel,8.1
143,02-04-032-325-2,200,Oxide,NiO
143,02-04-032-325-2,200,Spinel,8.3
143,02-04-032-325-2,200,Rutile,3.3
143,02-04-032-325-2,200,Spinel,8.05
143,02-04-032-325-2,200,Oxide,Cr2O3
143,02-04-032-325-2,200,Oxide,Al2O3
143,02-04-032-325-2,200,Unknown,2.7
144,02-04-022-321-6,100,Oxide,NiO
144,02-04-022-321-6,100,Spinel,8.25
144,02-04-022-321-6,100,Oxide,"Ni(W,Mo)O4 Type 2"
144,02-04-022-321-6,100,Oxide,Cr2O3
145,02-13-016-323-6,100,Oxide,NiO
145,02-13-016-323-6,100,Spinel,8.3
146,02-04-022-251-1,200,Oxide,NiO
146,02-04-022-251-1,200,Spinel,8.25
146,02-04-022-251-1,200,Oxide,Cr2O3
146,02-04-022-251-1,200,Rutile,3.3
146,02-04-022-251-1,200,Oxide,"Ni(W,Mo)O4 Type 1"
147,02-04-022-251-2,200,Oxide,NiO
147,02-04-022-251-2,200,Spinel,8.25
147,02-04-022-251-2,200,Rutile,3.3
147,02-04-022-251-2,200,Oxide,Cr2O3
147,02-04-022-251-2,200,Oxide,"Ni(W,Mo)O4 Type 1"
150,02-13-016-310-6,200,Oxide,NiO
150,02-13-016-310-6,200,Spinel,8.25
150,02-13-016-310-6,200,Unknown,3.09
150,02-13-016-310-6,200,Unknown,2.44
151,02-04-022-324-6,200,Oxide,NiO
151,02-04-022-324-6,200,Spinel,8.3
151,02-04-022-324-6,200,Oxide,Cr2O3
151,02-04-022-324-6,200,Oxide,"(Ni,Co,Fe)TiO3"
151,02-04-022-324-6,200,Oxide,Al2O3
151,02-04-022-324-6,200,Unknown,3.1
152,02-13-016-326-6,200,Spinel,8.3
152,02-13-016-326-6,200,Oxide,NiO
152,02-13-016-326-6,200,Oxide,"Ni(W,Mo)O4 Type 1"
152,02-13-016-326-6,200,Rutile,3.3
152,02-13-016-326-6,200,Oxide,"(Ni,Co,Fe)TiO3"
152,02-13-016-326-6,200,Oxide,Cr2O3
153,02-04-023-321-5,100,Oxide,NiO
153,02-04-023-321-5,100,Spinel,8.25
153,02-04-023-321-5,100,Oxide,"Ni(W,Mo)O4 Type 2"
153,02-04-023-321-5,100,Oxide,Cr2O3
154,02-04-023-324-5,200,Oxide,NiO
154,02-04-023-324-5,200,Spinel,8.3
154,02-04-023-324-5,200,Oxide,Cr2O3
154,02-04-023-324-5,200,Oxide,"(Ni,Co,Fe)TiO3"
156,02-04-024-102-5,100,Oxide,"Ni(W,Mo)O4 Type 1"
156,02-04-024-102-5,100,Oxide,Cr2O3
156,02-04-024-102-5,100,Unknown,3.8
156,02-04-024-102-5,100,Unknown,1.54
156,02-04-024-102-5,100,Unknown,1
156,02-04-024-102-5,100,Unknown,1.36

File: data/xrd/ni_base_xrd_surface.csv
page,code,time_hr,type,composition
6,02-04-001-041-1,100,Spinel,8.1
6,02-04-001-041-1,100,Unknown,2.57
6,02-04-001-041-1,100,Unknown,3.29
6,02-04-001-041-1,100,Unknown,3.52
7,02-04-001-078-2,100,Rutile,3.3
7,02-04-001-078-2,100,Spinel,8.1
7,02-04-001-078-2,100,Oxide,NiO
7,02-04-001-078-2,100,Oxide,Al2O3
8,02-04-001-095-1,100,Spinel,8.15
8,02-04-001-095-1,100,Oxide,NiO
11,02-04-001-101-6,100,Oxide,NiO
11,02-04-001-101-6,100,Oxide,Al2O3
11,02-04-001-101-6,100,Rutile,3.3
11,02-04-001-101-6,100,Spinel,8.1
13,02-04-001-107-5,100,Rutile,3.3
13,02-04-001-107-5,100,Oxide,Al2O3
13,02-04-001-107-5,100,Spinel,8.15
13,02-04-001-107-5,100,Oxide,NiO
16,02-04-001-123-4,100,Spinel,8.1
16,02-04-001-123-4,100,Oxide,Al2O3
16,02-04-001-123-4,100,Rutile,3.3
16,02-04-001-123-4,100,Spinel,8.25
17,02-04-001-123-5,100,Spinel,8.1
17,02-04-001-123-5,100,Oxide,Al2O3
17,02-04-001-123-5,100,Rutile,3.3
17,02-04-001-123-5,100,Oxide,NiO
17,02-04-001-123-5,100,Spinel,8.25
17,02-04-001-123-5,100,Oxide,Cr2O3
22,02-04-001-130-2,100,Spinel,8.1
22,02-04-001-130-2,100,Spinel,8.25
22,02-04-001-130-2,100,Oxide,NiO
22,02-04-001-130-2,100,Rutile,3.3
25,02-04-001-130-5,100,Spinel,8.1
25,02-04-001-130-5,100,Rutile,3.3
25,02-04-001-130-5,100,Oxide,NiO
26,02-04-001-130-6,100,Spinel,8.1
26,02-04-001-130-6,100,Rutile,3.3
26,02-04-001-130-6,100,Oxide,NiO
26,02-04-001-130-6,100,Spinel,8.25
28,02-04-001-204-4,100,Oxide,Al2O3
28,02-04-001-204-4,100,Spinel,8.15
29,02-04-001-221-1,100,Spinel,8.1
29,02-04-001-221-1,100,Oxide,Al2O3
29,02-04-001-221-1,100,Rutile,3.3
30,02-04-001-221-5,100,Spinel,8.2
30,02-04-001-221-5,100,Oxide,Al2O3
30,02-04-001-221-5,100,Rutile,3.3
31,02-04-001-328-1,100,Spinel,8.1
31,02-04-001-328-1,100,Oxide,Al2O3
31,02-04-001-328-1,100,Rutile,3.3
31,02-04-001-328-1,100,Spinel,8.25
32,02-04-001-321-2,100,Spinel,8.1
32,02-04-001-321-2,100,Oxide,Al2O3
32,02-04-001-321-2,100,Spinel,8.25
32,02-04-001-321-2,100,Rutile,3.3
33,02-04-001-328-1,100,Spinel,8.1
33,02-04-001-328-1,100,Oxide,Al2O3
33,02-04-001-328-1,100,Rutile,3.3
33,02-04-001-328-1,100,Spinel,8.25
34,02-04-001-337-4,100,Spinel,8.1
34,02-04-001-337-4,100,Oxide,Al2O3
34,02-04-001-337-4,100,Rutile,3.3
34,02-04-001-337-4,100,Spinel,8.25
35,02-04-001-002-1,8,Oxide,Al2O3
35,02-04-001-002-1,8,Rutile,3.3
35,02-04-001-002-5,100,Oxide,Al2O3
35,02-04-001-002-5,100,Rutile,3.3
40,02-04-001-115-3,100,Spinell,8.1
40,02-04-001-115-3,100,Rutile,3.3
40,02-04-001-115-3,100,Oxide,Al2O3
42,02-04-001-186-6,200,Spinel,8.1
42,02-04-001-186-6,200,Oxide,Al2O3
42,02-04-001-186-6,200,Rutile,3.3
42,02-04-001-186-6,500,Oxide,Al2O3
42,02-04-001-186-6,500,Spinel,8.1
42,02-04-001-186-6,500,Rutile,3.3
43,02-04-001-190-5,200,Spinel,8.1
43,02-04-001-190-5,200,Oxide,Al2O3
43,02-04-001-190-5,200,Rutile,3.3
44,02-04-001-231-5,500,Spinel,8.1
44,02-04-001-231-5,500,Oxide,Al2O3
44,02-04-001-231-5,500,Rutile,3.3
45,02-04-001-238-5,500,Spinel,8.1
45,02-04-001-238-5,500,Oxide,Al2O3
45,02-04-001-238-5,500,Rutile,3.3
46,02-04-001-276-6,200,Spinel,8.1
46,02-04-001-276-6,200,Rutile,3.3
46,02-04-001-276-6,200,Oxide,Al2O3
46,02-04-001-276-6,500,Spinel,8.1
46,02-04-001-276-6,500,Oxide,Al2O3
46,02-04-001-276-6,500,Oxide,NiO
46,02-04-001-276-6,500,Rutile,3.3
47,02-04-001-324-2,200,Spinel,8.1
47,02-04-001-324-2,200,Oxide,Al2O3
47,02-04-001-324-2,200,Rutile,3.3
48,02-04-001-327-1,200,Oxide,Al2O3
48,02-04-001-327-1,200,Spinel,8.05
49,02-04-001-336-4,200,Oxide,NiO
49,02-04-001-336-4,200,Spinel,8.15
49,02-04-001-336-4,200,Rutile,3.3
49,02-04-001-336-4,200,Oxide,"Ni(W,Mo)O4 Type 2"
50,02-04-001-096-2,100,Spinel,8.1
50,02-04-001-096-2,100,Oxide,Al2O3
50,02-04-001-096-2,100,Oxide,NiO
52,02-04-001-098-1,100,Spinel,8.05
52,02-04-001-098-1,100,Rutile,3.3
54,02-04-001-006-1,8,Oxide,Al2O3
54,02-04-001-006-1,8,Oxide,Cr2O3
54,02-04-001-006-5,100,Oxide,Al2O3
54,02-04-001-006-5,100,Rutile,3.3
55,02-04-002-323-3,100,Spinel,8.1
55,02-04-002-323-3,100,Oxide,HfO2
55,02-04-002-323-3,100,Oxide,Al2O3
55,02-04-002-323-3,100,Rutile,3.3
56,02-04-002-190-4,200,Spinel,8.1
56,02-04-002-190-4,200,Oxide,Al2O3
56,02-04-002-190-4,200,Rutile,3.3
57,02-04-002-326-3,200,Spinel,8.05
57,02-04-002-326-3,200,Oxide,Al2O3
57,02-04-002-326-3,200,Rutile,3.3
57,02-04-002-326-3,200,Oxide,HfO2
58,02-04-003-041-6,100,Spinel,8.1
58,02-04-003-041-6,100,Unknown,2.57
58,02-04-003-041-6,100,Unknown,3.29
58,02-04-003-041-6,100,Unknown,3.52
59,02-04-003-095-3,75,Spinel,8.3
61,02-04-003-105-2,100,Spinel,8.25
61,02-04-003-105-2,100,Oxide,Cr2O3
65,02-04-003-127-4,100,Spinel,8.1
65,02-04-003-127-4,100,Oxide,Al2O3
65,02-04-003-127-4,100,Spinel,8.25
65,02-04-003-127-4,100,Oxide,NiO
65,02-04-003-127-4,100,Rutile,3.3
69,02-04-003-096-6,100,Spinel,8.1
69,02-04-003-096-6,100,Oxide,Cr2O3
69,02-04-003-096-6,100,Oxide,NiO
71,02-04-003-098-6,100,Oxide,Cr2O3
72,02-04-004-041-4,100,Spinel,8.15
72,02-04-004-041-4,100,Rutile,3.3
73,02-04-004-003-1,8,Rutile,3.3
73,02-04-004-003-1,8,Oxide,Al2O3
73,02-04-004-003-1,8,Oxide,Cr2O3
73,02-04-004-003-5,100,Oxide,Al2O3
73,02-04-004-003-5,100,Rutile,3.3
74,02-04-004-007-6,8,Oxide,Al2O3
74,02-04-004-007-6,8,Rutile,3.3
75,02-04-005-041-2,100,Oxide,NiO
75,02-04-005-041-2,100,Spinel,8.3
75,02-04-005-041-2,100,Oxide,Cr2O3
76,02-04-005-321-1,100,Oxide,NiO
76,02-04-005-321-1,100,Spinel,8.3
76,02-04-005-321-1,100,Oxide,Cr2O3
76,02-04-005-321-1,100,Rutile,3.3
76,02-04-005-321-1,100,Oxide,NiTiO3
76,02-04-005-321-1,100,Oxide,"Ni(W,Mo)O4 Type 2"
77,02-04-005-004-1,8,Oxide,Cr2O3
77,02-04-005-004-1,8,Rutile,Rutile
77,02-04-005-004-5,100,Oxide,Cr2O3
77,02-04-005-004-5,100,Spinel,8.25
77,02-04-005-004-5,100,Rutile,3.3
78,02-04-005-324-1,200,Oxide,NiO
78,02-04-005-324-1,200,Spinel,8.3
78,02-04-005-324-1,200,Oxide,Cr2O3
78,02-04-005-324-1,200,Rutile,3.3
78,02-04-005-324-1,200,Oxide,NiTiO3
78,02-04-005-324-1,200,Unknown,2.88
79,02-04-005-008-1,8,Oxide,Cr2O3
79,02-04-005-008-1,8,Rutile,3.3
79,02-04-005-008-5,100,Oxide,Cr2O3
79,02-04-005-008-5,100,Rutile,3.3
80,02-04-007-323-2,100,Oxide,NiO
80,02-04-007-323-2,100,Spinel,8.3
80,02-04-007-323-2,100,Oxide,Cr2O3
80,02-04-007-323-2,100,Oxide,NiTiO3
80,02-04-007-323-2,100,Rutile,3.3
80,02-04-007-323-2,100,Oxide,"Ni(W,Mo)O4 Type 1"
81,02-04-007-323-5,100,Spinel,8.3
81,02-04-007-323-5,100,Oxide,NiO
81,02-04-007-323-5,100,Oxide,"Ni(W,Mo)O4 Type 1"
81,02-04-007-323-5,100,Rutile,3.3
81,02-04-007-323-5,100,Oxide,Cr2O3
82,02-04-007-337-5,100,Spinel,8.25
82,02-04-007-337-5,100,Oxide,NiO
82,02-04-007-337-5,100,Rutile,3.3
82,02-04-007-337-5,100,Oxide,Cr2O3
82,02-04-007-337-5,100,Oxide,"(Ni,Co,Fe)TiO3"
82,02-04-007-337-5,100,Oxide,"Ni(W,Mo)O4 Type 1"
83,02-04-007-310-2,200,Oxide,NiO
83,02-04-007-310-2,200,Spinel,8.3
83,02-04-007-310-2,200,Rutile,3.3
83,02-04-007-310-2,200,Oxide,"Ni(W,Mo)O4 Type 1"
84,02-04-007-326-2,200,Oxide,NiO
84,02-04-007-326-2,200,Spinel,8.3
84,02-04-007-326-2,200,Oxide,Cr2O3
84,02-04-007-326-2,200,Oxide,NiTiO3
84,02-04-007-326-2,200,Rutile,3.3
85,02-04-007-326-5,200,Oxide,NiO
85,02-04-007-326-5,200,Spinel,8.3
85,02-04-007-326-5,200,Oxide,Al2TiO5
85,02-04-007-326-5,200,Spinel,8.1
85,02-04-007-326-5,200,Oxide,Cr2O3
85,02-04-007-326-5,200,Oxide,"Ni(W,Mo)O4 Type 2"
86,02-04-007-336-5,200,Oxide,NiO
86,02-04-007-336-5,200,Spinel,8.3
86,02-04-007-336-5,200,Rutile,3.3
86,02-04-007-336-5,200,Oxide,Cr2O3
86,02-04-007-336-5,200,Oxide,"(Ni,Co,Fe)TiO3"
86,02-04-007-336-5,200,Rutile,3.3
86,02-04-007-336-5,200,Oxide,"Ni(W,Mo)O4 Type 2"
87,02-04-031-328-3,100,Oxide,NiO
87,02-04-031-328-3,100,Oxide,Cr2O3
87,02-04-031-328-3,100,Spinel,8.3
87,02-04-031-328-3,100,Rutile,3.3
88,02-04-031-327-3,200,Oxide,NiO
88,02-04-031-327-3,200,Spinel,8.3
88,02-04-031-327-3,200,Oxide,Cr2O3
88,02-04-031-327-3,200,Rutile,3.3
89,02-04-008-225-1,75,Oxide,NiO
89,02-04-008-225-1,75,Oxide,"Ni(W,Mo)O4 Type 1"
89,02-04-008-225-1,75,Spinel,8.1
89,02-04-008-225-1,75,Spinel,8.25
89,02-04-008-225-1,75,Rutile,3.3
90,02-04-008-225-2,75,Oxide,NiO
90,02-04-008-225-2,75,Oxide,"Ni(W,Mo)O4 Type 1"
90,02-04-008-225-2,75,Spinel,8.1
90,02-04-008-225-2,75,Spinel,8.25
90,02-04-008-225-2,75,Rutile,3.3
91,02-04-008-310-3,200,Oxide,NiO
91,02-04-008-310-3,200,Spinel,8.1
91,02-04-008-310-3,200,Spinel,8.25
91,02-04-008-310-3,200,Oxide,"Ni(W,Mo)O4 Type 1"
91,02-04-008-310-3,200,Rutile,3.3
91,02-04-008-310-3,200,Oxide,NiTiO3
91,02-04-008-310-3,200,Oxide,Al2O3
92,02-04-009-225-3,100,Oxide,NiO
92,02-04-009-225-3,100,Oxide,"Ni(W,Mo)O4 Type 1"
92,02-04-009-225-3,100,Spinel,8.1
92,02-04-009-225-3,100,Spinel,8.25
92,02-04-009-225-3,100,Rutile,3.3
92,02-04-009-225-3,100,Oxide,HfO2
93,02-04-009-225-6,100,Oxide,NiO
93,02-04-009-225-6,100,Oxide,"Ni(W,Mo)O4 Type 1"
93,02-04-009-225-6,100,Spinel,8.1
93,02-04-009-225-6,100,Spinel,8.25
93,02-04-009-225-6,100,Rutile,3.3
93,02-04-009-225-6,100,Oxide,HfO2
94,02-04-010-225-4,100,Oxide,NiO
94,02-04-010-225-4,100,Oxide,"Ni(W,Mo)O4 Type 1"
94,02-04-010-225-4,100,Spinel,8.1
94,02-04-010-225-4,100,Spinel,8.25
94,02-04-010-225-4,100,Rutile,3.3
94,02-04-010-225-4,100,Oxide,HfO2
95,02-04-010-225-5,100,Oxide,NiO
95,02-04-010-225-5,100,Oxide,"Ni(W,Mo)O4 Type 1"
95,02-04-010-225-5,100,Spinel,8.1
95,02-04-010-225-5,100,Spinel,8.25
95,02-04-010-225-5,100,Rutile,3.3
95,02-04-010-225-5,100,Oxide,HfO2
96,02-04-009-310-4,200,Oxide,NiO
96,02-04-009-310-4,200,Spinel,8.25
96,02-04-009-310-4,200,Spinel,8.1
96,02-04-009-310-4,200,Oxide,"Ni(W,Mo)O4 Type 1"
96,02-04-009-310-4,200,Rutile,3.3
96,02-04-009-310-4,200,Oxide,HfO2
97,02-04-010-310-5,200,Oxide,NiO
97,02-04-010-310-5,200,Oxide,"Ni(W,Mo)O4 Type 1"
97,02-04-010-310-5,200,Spinel,8.1
97,02-04-010-310-5,200,Spinel,8.25
97,02-04-010-310-5,200,Rutile,3.3
97,02-04-010-310-5,200,Oxide,HfO2
98,02-04-011-321-4,100,Spinel,8.1
98,02-04-011-321-4,100,Rutile,3.3
98,02-04-011-321-4,100,Oxide,Al2O3
99,02-04-011-324-4,115,Oxide,"Ni(W,Mo)O4 Type 1"
99,02-04-011-324-4,115,Spinel,8.05
99,02-04-011-324-4,115,Spinel,8.25
99,02-04-011-324-4,115,Rutile,3.3
99,02-04-011-324-4,115,Oxide,NiO
100,02-04-012-323-3,100,Oxide,NiO
100,02-04-012-323-3,100,Spinel,8.25
100,02-04-012-323-3,100,Rutile,3.3
100,02-04-012-323-3,100,Spinel,8.1
100,02-04-012-323-3,100,Oxide,Al2O3
100,02-04-012-323-3,100,Oxide,Cr2O3
101,02-04-012-325-3,200,Spinel,8.1
101,02-04-012-325-3,200,Oxide,NiO
101,02-04-012-325-3,200,Spinel,8.25
101,02-04-012-325-3,200,Rutile,3.3
101,02-04-012-325-3,200,Oxide,Cr2O3
102,02-04-013-322-1,100,Oxide,NiO
102,02-04-013-322-1,100,Spinel,8.3
102,02-04-013-322-1,100,Oxide,Cr2O3
102,02-04-013-322-1,100,Rutile,3.3
103,02-04-013-325-1,200,Oxide,NiO
103,02-04-013-325-1,200,Spinel,8.3
103,02-04-013-325-1,200,Oxide,Cr2O3
103,02-04-013-325-1,200,Rutile,3.3
103,02-04-013-325-1,200,Oxide,"Ni(W,Mo)O4 Type 1"
104,02-04-021-041-3,100,Rutile,3.3
104,02-04-021-041-3,100,Spinel,8.15
104,02-04-021-041-3,100,Oxide,Al2O3
105,02-04-021-078-3,100,Rutile,3.3
105,02-04-021-078-3,100,Oxide,NiO
105,02-04-021-078-3,100,Spinel,8.1
105,02-04-021-078-3,100,Oxide,ZrO2
106,02-04-021-078-6,100,Rutile,3.3
106,02-04-021-078-6,100,Spinel,8.1
106,02-04-021-078-6,100,Oxide,Al2O3
106,02-04-021-078-6,100,Oxide,ZrO2
106,02-04-021-078-6,100,Oxide,NiO
107,02-04-021-101-4,100,Oxide,Al2O3
107,02-04-021-101-4,100,Rutile,3.3
107,02-04-021-101-4,100,Spinel,8.15
112,02-04-021-129-5,100,Spinel,8.1
112,02-04-021-129-5,100,Rutile,3.3
112,02-04-021-129-5,100,Oxide,Al2O3
112,02-04-021-129-5,100,Oxide,ZrO2
113,02-04-021-129-6,100,Spinel,8.1
113,02-04-021-129-6,100,Rutile,3.3
113,02-04-021-129-6,100,Oxide,Al2O3
113,02-04-021-129-6,100,Oxide,ZrO2
114,02-04-021-204-5,100,Oxide,Cr2O3
114,02-04-021-204-5,100,Oxide,Al2O3
115,02-04-021-001-1,8,Rutile,3.3
115,02-04-021-001-1,8,Oxide,Al2O3
115,02-04-021-001-1,8,Spinel,8.1
115,02-04-021-001-1,8,Spinel,8.3
115,02-04-021-001-5,100,Rutile,3.3
115,02-04-021-001-5,100,Spinel,8.1
115,02-04-021-001-5,100,Oxide,Al2O3
119,02-04-021-190-6,200,Spinel,8.1
119,02-04-021-190-6,200,Oxide,Al2O3
119,02-04-021-190-6,200,Rutile,3.3
120,02-04-021-005-1,8,Rutile,3.3
120,02-04-021-005-1,8,Oxide,Al2O3
120,02-04-021-005-1,8,Spinel,8.1
120,02-04-021-005-5,100,Rutile,3.3
120,02-04-021-005-5,100,Oxide,Al2O3
120,02-04-021-005-5,100,Spinel,8.1
121,02-04-027-102-3,100,Oxide,NiO
121,02-04-027-102-3,100,Spinel,8.1
123,02-04-027-139-4,100,Oxide,NiO
123,02-04-027-139-4,100,Oxide,Al2O3
123,02-04-027-139-4,100,Spinel,8.05
125,02-04-025-108-3,100,Oxide,Cr2O3
125,02-04-025-108-3,100,Oxide,NiO
126,02-04-025-232-3,200,Oxide,Cr2O3
126,02-04-025-232-3,200,Spinel,8.3
126,02-04-025-232-3,200,Oxide,NiO
127,02-04-016-108-4,100,Rutile,3.3
129,02-04-016-232-6,200,Spinel,8.15
129,02-04-016-232-6,200,Rutile,3.3
129,02-04-016-232-6,200,Oxide,Cr2O3
130,02-04-017-322-4,100,Spinel,8.1
130,02-04-017-322-4,100,Rutile,3.3
130,02-04-017-322-4,100,Spinel,8.25
130,02-04-017-322-4,100,Oxide,Al2O3
130,02-04-017-322-4,100,Oxide,HfO2
131,02-04-017-325-4,200,Spinel,8.25
131,02-04-017-325-4,200,Spinel,8.1
131,02-04-017-325-4,200,Rutile,3.3
131,02-04-017-325-4,200,Oxide,"Ni(W,Mo)O4 Type 1"
131,02-04-017-325-4,200,Oxide,Cr2O3
131,02-04-017-325-4,200,Oxide,HfO2
133,02-04-019-101-2,100,Rutile,3.3
133,02-04-019-101-2,100,Oxide,Al2O3
133,02-04-019-101-2,100,Spinel,8.1
135,02-04-019-107-6,100,Oxide,NiO
135,02-04-019-107-6,100,Rutile,3.3
135,02-04-019-107-6,100,Spinel,8.25
136,02-04-019-204-6,100,Rutile,3.3
136,02-04-019-204-6,100,Oxide,NiO
136,02-04-019-204-6,100,Spinel,8.25
137,02-04-019-321-3,100,Spinel,8.1
137,02-04-019-321-3,100,Rutile,3.3
137,02-04-019-321-3,100,Oxide,NiO
137,02-04-019-321-3,100,Oxide,Al2O3
137,02-04-019-321-3,100,Oxide,ZrO2
138,02-04-019-115-1,100,Spinel,8.1
138,02-04-019-115-1,100,Rutile,3.3
138,02-04-019-115-1,100,Oxide,Al2O3
138,02-04-019-115-1,100,Oxide,NiO
138,02-04-019-115-1,100,Spinel,8.25
140,02-04-019-190-1,200,Spinel,8.15
140,02-04-019-190-1,200,Oxide,Al2O3
140,02-04-019-190-1,200,Rutile,3.3
141,02-04-019-324-3,200,Spinel,8.1
141,02-04-019-324-3,200,Rutile,3.3
141,02-04-019-324-3,200,Oxide,NiO
141,02-04-019-324-3,200,Oxide,"Ni(W,Mo)O4 Type 1"
141,02-04-019-324-3,200,Oxide,Al2O3
142,02-04-032-322-2,100,Spinel,8.1
142,02-04-032-322-2,100,Oxide,Al2O3
142,02-04-032-322-2,100,Rutile,3.3
142,02-04-032-322-2,100,Oxide,HfO2
143,02-04-032-325-2,200,Spinel,8.1
143,02-04-032-325-2,200,Oxide,Al2O3
143,02-04-032-325-2,200,Rutile,3.3
143,02-04-032-325-2,200,Oxide,HfO2
144,02-04-022-321-6,100,Spinel,8.25
144,02-04-022-321-6,100,Spinel,8.1
144,02-04-022-321-6,100,Oxide,NiTiO3
144,02-04-022-321-6,100,Oxide,Cr2O3
144,02-04-022-321-6,100,Oxide,Al2O3
144,02-04-022-321-6,100,Rutile,3.3
145,02-13-016-323-6,100,Spinel,8.3
145,02-13-016-323-6,100,Spinel,8.1
145,02-13-016-323-6,100,Oxide,NiO
145,02-13-016-323-6,100,Oxide,Cr2O3
145,02-13-016-323-6,100,Oxide,"(Ni,Co,Fe)TiO3"
145,02-13-016-323-6,100,Oxide,Al2O3
145,02-13-016-323-6,100,Rutile,3.3
146,02-04-022-251-1,200,Spinel,8.15
146,02-04-022-251-1,200,Rutile,3.3
146,02-04-022-251-1,200,Oxide,Al2O3
146,02-04-022-251-1,200,Rutile,3.3
147,02-04-022-251-2,200,Spinel,8.15
147,02-04-022-251-2,200,Rutile,3.3
147,02-04-022-251-2,200,Oxide,Al2O3
147,02-04-022-251-2,200,Rutile,3.3
147,02-04-022-251-2,200,Oxide,Cr2O3
150,02-13-016-310-6,200,Spinel,8.1
150,02-13-016-310-6,200,Oxide,Al2O3
150,02-13-016-310-6,200,Rutile,3.3
151,02-04-022-324-6,200,Spinel,8.1
151,02-04-022-324-6,200,Oxide,NiO
151,02-04-022-324-6,200,Spinel,8.25
151,02-04-022-324-6,200,Oxide,"(Ni,Co,Fe)TiO3"
151,02-04-022-324-6,200,Oxide,Cr2O3
151,02-04-022-324-6,200,Rutile,3.3
152,02-13-016-326-6,200,Spinel,8.15
152,02-13-016-326-6,200,Spinel,8.3
152,02-13-016-326-6,200,Oxide,"(Ni,Co,Fe)TiO3"
152,02-13-016-326-6,200,Oxide,Cr2O3
152,02-13-016-326-6,200,Rutile,3.3
152,02-13-016-326-6,200,Oxide,Al2O3
153,02-04-023-321-5,100,Spinel,8.3
153,02-04-023-321-5,100,Oxide,NiO
153,02-04-023-321-5,100,Oxide,Cr2O3
153,02-04-023-321-5,100,Oxide,NiTiO3
153,02-04-023-321-5,100,Rutile,3.3
154,02-04-023-324-5,200,Spinel,8.3
154,02-04-023-324-5,200,Oxide,NiO
154,02-04-023-324-5,200,Oxide,Cr2O3
154,02-04-023-324-5,200,Oxide,"Ni(W,Mo)O4 Type 2"
154,02-04-023-324-5,200,Rutile,3.3
156,02-04-024-102-5,100,Oxide,"Ni(W,Mo)O4 Type 1"
