Repository: nahmoon-kim/NASA-Cyclic-Oxidation

# NASA-Cyclic-Oxidation
Data-driven study of compositional effects on cyclic oxidation resistance in turbine alloys.

Note:
Specimen 02-04-001-328-1 appears on both pages 31 and 33 of the original NASA report.
The duplicate entries are intentionally retained to preserve the original dataset.

File: ni_base_xrd_surface.csv
page,code,time_hr,type,composition,,,,,,,
6,02-04-001-041-1,100,Spinel,8.10,,,,,,,
6,02-04-001-041-1,100,Unknown,2.57,,,,,,,
6,02-04-001-041-1,100,Unknown,3.29,,,,,,,
6,02-04-001-041-1,100,Unknown,3.52,,,,,,,
7,02-04-001-078-2,100,Rutile,3.30,,,,,,,
7,02-04-001-078-2,100,Spinel,8.10,,,,,,,
7,02-04-001-078-2,100,Oxide,NiO,,,,,,,
7,02-04-001-078-2,100,Oxide,Al2O3,,,,,,,
8,02-04-001-095-1,100,Spinel,8.15,,,,,,,
8,02-04-001-095-1,100,Oxide,NiO,,,,,,,
11,02-04-001-101-6,100,Oxide,NiO,,,,,,,
11,02-04-001-101-6,100,Oxide,Al2O3,,,,,,,
11,02-04-001-101-6,100,Rutile,3.30,,,,,,,
11,02-04-001-101-6,100,Spinel,8.10,,,,,,,
13,02-04-001-107-5,100,Rutile,3.30,,,,,,,
13,02-04-001-107-5,100,Oxide,Al2O3,,,,,,,
13,02-04-001-107-5,100,Spinel,8.15,,,,,,,
13,02-04-001-107-5,100,Oxide,NiO,,,,,,,
16,02-04-001-123-4,100,Spinel,8.10,,,,,,,
16,02-04-001-123-4,100,Oxide,Al2O3,,,,,,,
16,02-04-001-123-4,100,Rutile,3.30,,,,,,,
16,02-04-001-123-4,100,Spinel,8.25,,,,,,,
17,02-04-001-123-5,100,Spinel,8.10,,,,,,,
17,02-04-001-123-5,100,Oxide,Al2O3,,,,,,,
17,02-04-001-123-5,100,Rutile,3.30,,,,,,,
17,02-04-001-123-5,100,Oxide,NiO,,,,,,,
17,02-04-001-123-5,100,Spinel,8.25,,,,,,,
17,02-04-001-123-5,100,Oxide,Cr2O3,,,,,,,
22,02-04-001-130-2,100,Spinel,8.1,,,,,,,
22,02-04-001-130-2,100,Spinel,8.25,,,,,,,
22,02-04-001-130-2,100,Oxide,NiO,,,,,,,
22,02-04-001-130-2,100,Rutile,3.30,,,,,,,
25,02-04-001-130-5,100,Spinel,8.10,,,,,,,
25,02-04-001-130-5,100,Rutile,3.30,,,,,,,
25,02-04-001-130-5,100,Oxide,NiO,,,,,,,
26,02-04-001-130-6,100,Spinel,8.10,,,,,,,
26,02-04-001-130-6,100,Rutile,3.30,,,,,,,
26,02-04-001-130-6,100,Oxide,NiO,,,,,,,
26,02-04-001-130-6,100,Spinel,8.25,,,,,,,
28,02-04-001-204-4,100,Oxide,Al2O3,,,,,,,
28,02-04-001-204-4,100,Spinel,8.15,,,,,,,
29,02-04-001-221-1,100,Spinel,8.10,,,,,,,
29,02-04-001-221-1,100,Oxide,Al2O3,,,,,,,
29,02-04-001-221-1,100,Rutile,3.30,,,,,,,
30,02-04-001-221-5,100,Spinel,8.20,,,,,,,
30,02-04-001-221-5,100,Oxide,Al2O3,,,,,,,
30,02-04-001-221-5,100,Rutile,3.30,,,,,,,
31,02-04-001-328-1,100,Spinel,8.10,,,,,,,
31,02-04-001-328-1,100,Oxide,Al2O3,,,,,,,
31,02-04-001-328-1,100,Rutile,3.30,,,,,,,
31,02-04-001-328-1,100,Spinel,8.25,,,,,,,
32,02-04-001-321-2,100,Spinel,8.10,,,,,,,
32,02-04-001-321-2,100,Oxide,Al2O3,,,,,,,
32,02-04-001-321-2,100,Spinel,8.25,,,,,,,
32,02-04-001-321-2,100,Rutile,3.30,,,,,,,
33,02-04-001-328-1,100,Spinel,8.10,,,,,,,
33,02-04-001-328-1,100,Oxide,Al2O3,,,,,,,
33,02-04-001-328-1,100,Rutile,3.30,,,,,,,
33,02-04-001-328-1,100,Spinel,8.25,,,,,,,
34,02-04-001-337-4,100,Spinel,8.10,,,,,,,
34,02-04-001-337-4,100,Oxide,Al2O3,,,,,,,
34,02-04-001-337-4,100,Rutile,3.30,,,,,,,
34,02-04-001-337-4,100,Spinel,8.25,,,,,,,
35,02-04-001-002-1,8,Oxide,Al2O3,,,,,,,
35,02-04-001-002-1,8,Rutile,3.30,,,,,,,
35,02-04-001-002-5,100,Oxide,Al2O3,,,,,,,
35,02-04-001-002-5,100,Rutile,3.30,,,,,,,
40,02-04-001-115-3,100,Spinell,8.10,,,,,,,
40,02-04-001-115-3,100,Rutile,3.30,,,,,,,
40,02-04-001-115-3,100,Oxide,Al2O3,,,,,,,
42,02-04-001-186-6,200,Spinel,8.10,,,,,,,
42,02-04-001-186-6,200,Oxide,Al2O3,,,,,,,
42,02-04-001-186-6,200,Rutile,3.30,,,,,,,
42,02-04-001-186-6,500,Oxide,Al2O3,,,,,,,
42,02-04-001-186-6,500,Spinel,8.10,,,,,,,
42,02-04-001-186-6,500,Rutile,3.30,,,,,,,
43,02-04-001-190-5,200,Spinel,8.10,,,,,,,
43,02-04-001-190-5,200,Oxide,Al2O3,,,,,,,
43,02-04-001-190-5,200,Rutile,3.30,,,,,,,
44,02-04-001-231-5,500,Spinel,8.10,,,,,,,
44,02-04-001-231-5,500,Oxide,Al2O3,,,,,,,
44,02-04-001-231-5,500,Rutile,3.30,,,,,,,
45,02-04-001-238-5,500,Spinel,8.10,,,,,,,
45,02-04-001-238-5,500,Oxide,Al2O3,,,,,,,
45,02-04-001-238-5,500,Rutile,3.30,,,,,,,
46,02-04-001-276-6,200,Spinel,8.10,,,,,,,
46,02-04-001-276-6,200,Rutile,3.30,,,,,,,
46,02-04-001-276-6,200,Oxide,Al2O3,,,,,,,
46,02-04-001-276-6,500,Spinel,8.10,,,,,,,
46,02-04-001-276-6,500,Oxide,Al2O3,,,,,,,
46,02-04-001-276-6,500,Oxide,NiO,,,,,,,
46,02-04-001-276-6,500,Rutile,3.30,,,,,,,
47,02-04-001-324-2,200,Spinel,8.10,,,,,,,
47,02-04-001-324-2,200,Oxide,Al2O3,,,,,,,
47,02-04-001-324-2,200,Rutile,3.30,,,,,,,
48,02-04-001-327-1,200,Oxide,Al2O3,,,,,,,
48,02-04-001-327-1,200,Spinel,8.05,,,,,,,
49,02-04-001-336-4,200,Oxide,NiO,,,,,,,
49,02-04-001-336-4,200,Spinel,8.15,,,,,,,
49,02-04-001-336-4,200,Rutile,3.30,,,,,,,
49,02-04-001-336-4,200,Oxide,"Ni(W,Mo)O4 Type 2",,,,,,,
50,02-04-001-096-2,100,Spinel,8.10,,,,,,,
50,02-04-001-096-2,100,Oxide,Al2O3,,,,,,,
50,02-04-001-096-2,100,Oxide,NiO,,,,,,,
52,02-04-001-098-1,100,Spinel,8.05,,,,,,,
52,02-04-001-098-1,100,Rutile,3.30,,,,,,,
54,02-04-001-006-1,8,Oxide,Al2O3,,,,,,,
54,02-04-001-006-1,8,Oxide,Cr2O3,,,,,,,
54,02-04-001-006-5,100,Oxide,Al2O3,,,,,,,
54,02-04-001-006-5,100,Rutile,3.30,,,,,,,
55,02-04-002-323-3,100,Spinel,8.10,,,,,,,
55,02-04-002-323-3,100,Oxide,HfO2,,,,,,,
55,02-04-002-323-3,100,Oxide,Al2O3,,,,,,,
55,02-04-002-323-3,100,Rutile,3.30,,,,,,,
56,02-04-002-190-4,200,Spinel,8.10,,,,,,,
56,02-04-002-190-4,200,Oxide,Al2O3,,,,,,,
56,02-04-002-190-4,200,Rutile,3.30,,,,,,,
57,02-04-002-326-3,200,Spinel,8.05,,,,,,,
57,02-04-002-326-3,200,Oxide,Al2O3,,,,,,,
57,02-04-002-326-3,200,Rutile,3.30,,,,,,,
57,02-04-002-326-3,200,Oxide,HfO2,,,,,,,
58,02-04-003-041-6,100,Spinel,8.10,,,,,,,
58,02-04-003-041-6,100,Unknown,2.57,,,,,,,
58,02-04-003-041-6,100,Unknown,3.29,,,,,,,
58,02-04-003-041-6,100,Unknown,3.52,,,,,,,
59,02-04-003-095-3,75,Spinel,8.30,,,,,,,
61,02-04-003-105-2,100,Spinel,8.25,,,,,,,
61,02-04-003-105-2,100,Oxide,Cr2O3,,,,,,,
65,02-04-003-127-4,100,Spinel,8.10,,,,,,,
65,02-04-003-127-4,100,Oxide,Al2O3,,,,,,,
65,02-04-003-127-4,100,Spinel,8.25,,,,,,,
65,02-04-003-127-4,100,Oxide,NiO,,,,,,,
65,02-04-003-127-4,100,Rutile,3.30,,,,,,,
69,02-04-003-096-6,100,Spinel,8.10,,,,,,,
69,02-04-003-096-6,100,Oxide,Cr2O3,,,,,,,
69,02-04-003-096-6,100,Oxide,NiO,,,,,,,
71,02-04-003-098-6,100,Oxide,Cr2O3,,,,,,,
72,02-04-004-041-4,100,Spinel,8.15,,,,,,,
72,02-04-004-041-4,100,Rutile,3.30,,,,,,,
73,02-04-004-003-1,8,Rutile,3.30,,,,,,,
73,02-04-004-003-1,8,Oxide,Al2O3,,,,,,,
73,02-04-004-003-1,8,Oxide,Cr2O3,,,,,,,
73,02-04-004-003-5,100,Oxide,Al2O3,,,,,,,
73,02-04-004-003-5,100,Rutile,3.30,,,,,,,
74,02-04-004-007-6,8,Oxide,Al2O3,,,,,,,
74,02-04-004-007-6,8,Rutile,3.30,,,,,,,
75,02-04-005-041-2,100,Oxide,NiO,,,,,,,
75,02-04-005-041-2,100,Spinel,8.30,,,,,,,
75,02-04-005-041-2,100,Oxide,Cr2O3,,,,,,,
76,02-04-005-321-1,100,Oxide,NiO,,,,,,,
76,02-04-005-321-1,100,Spinel,8.30,,,,,,,
76,02-04-005-321-1,100,Oxide,Cr2O3,,,,,,,
76,02-04-005-321-1,100,Rutile,3.30,,,,,,,
76,02-04-005-321-1,100,Oxide,NiTiO3,,,,,,,
76,02-04-005-321-1,100,Oxide,"Ni(W,Mo)O4 Type 2",,,,,,,
77,02-04-005-004-1,8,Oxide,Cr2O3,,,,,,,
77,02-04-005-004-1,8,Rutile,Rutile,,,,,,,
77,02-04-005-004-5,100,Oxide,Cr2O3,,,,,,,
77,02-04-005-004-5,100,Spinel,8.25,,,,,,,
77,02-04-005-004-5,100,Rutile,3.30,,,,,,,
78,02-04-005-324-1,200,Oxide,NiO,,,,,,,
78,02-04-005-324-1,200,Spinel,8.30,,,,,,,
78,02-04-005-324-1,200,Oxide,Cr2O3,,,,,,,
78,02-04-005-324-1,200,Rutile,3.30,,,,,,,
78,02-04-005-324-1,200,Oxide,NiTiO3,,,,,,,
78,02-04-005-324-1,200,Unknown,2.88,,,,,,,
79,02-04-005-008-1,8,Oxide,Cr2O3,,,,,,,
79,02-04-005-008-1,8,Rutile,3.30,,,,,,,
79,02-04-005-008-5,100,Oxide,Cr2O3,,,,,,,
79,02-04-005-008-5,100,Rutile,3.30,,,,,,,
80,02-04-007-323-2,100,Oxide,NiO,,,,,,,
80,02-04-007-323-2,100,Spinel,8.30,,,,,,,
80,02-04-007-323-2,100,Oxide,Cr2O3,,,,,,,
80,02-04-007-323-2,100,Oxide,NiTiO3,,,,,,,
80,02-04-007-323-2,100,Rutile,3.30,,,,,,,
80,02-04-007-323-2,100,Oxide,"Ni(W,Mo)O4 Type 1",,,,,,,
81,02-04-007-323-5,100,Spinel,8.30,,,,,,,
81,02-04-007-323-5,100,Oxide,NiO,,,,,,,
81,02-04-007-323-5,100,Oxide,"Ni(W,Mo)O4 Type 1",,,,,,,
81,02-04-007-323-5,100,Rutile,3.30,,,,,,,
81,02-04-007-323-5,100,Oxide,Cr2O3,,,,,,,
82,02-04-007-337-5,100,Spinel,8.25,,,,,,,
82,02-04-007-337-5,100,Oxide,NiO,,,,,,,
82,02-04-007-337-5,100,Rutile,3.30,,,,,,,
82,02-04-007-337-5,100,Oxide,Cr2O3,,,,,,,
82,02-04-007-337-5,100,Oxide,"(Ni,Co,Fe)TiO3",,,,,,,
82,02-04-007-337-5,100,Oxide,"Ni(W,Mo)O4 Type 1",,,,,,,
83,02-04-007-310-2,200,Oxide,NiO,,,,,,,
83,02-04-007-310-2,200,Spinel,8.30,,,,,,,
83,02-04-007-310-2,200,Rutile,3.30,,,,,,,
83,02-04-007-310-2,200,Oxide,"Ni(W,Mo)O4 Type 1",,,,,,,
84,02-04-007-326-2,200,Oxide,NiO,,,,,,,
84,02-04-007-326-2,200,Spinel,8.30,,,,,,,
84,02-04-007-326-2,200,Oxide,Cr2O3,,,,,,,
84,02-04-007-326-2,200,Oxide,NiTiO3,,,,,,,
84,02-04-007-326-2,200,Rutile,3.30,,,,,,,
85,02-04-007-326-5,200,Oxide,NiO,,,,,,,
85,02-04-007-326-5,200,Spinel,8.30,,,,,,,
85,02-04-007-326-5,200,Oxide,Al2TiO5,,,,,,,
85,02-04-007-326-5,200,Spinel,8.10,,,,,,,
85,02-04-007-326-5,200,Oxide,Cr2O3,,,,,,,
85,02-04-007-326-5,200,Oxide,"Ni(W,Mo)O4 Type 2",,,,,,,
86,02-04-007-336-5,200,Oxide,NiO,,,,,,,
86,02-04-007-336-5,200,Spinel,8.30,,,,,,,
86,02-04-007-336-5,200,Rutile,3.30,,,,,,,
86,02-04-007-336-5,200,Oxide,Cr2O3,,,,,,,
86,02-04-007-336-5,200,Oxide,"(Ni,Co,Fe)TiO3",,,,,,,
86,02-04-007-336-5,200,Rutile,3.30,,,,,,,
86,02-04-007-336-5,200,Oxide,"Ni(W,Mo)O4 Type 2",,,,,,,
87,02-04-031-328-3,100,Oxide,NiO,,,,,,,
87,02-04-031-328-3,100,Oxide,Cr2O3,,,,,,,
87,02-04-031-328-3,100,Spinel,8.30,,,,,,,
87,02-04-031-328-3,100,Rutile,3.30,,,,,,,
88,02-04-031-327-3,200,Oxide,NiO,,,,,,,
88,02-04-031-327-3,200,Spinel,8.30,,,,,,,
88,02-04-031-327-3,200,Oxide,Cr2O3,,,,,,,
88,02-04-031-327-3,200,Rutile,3.30,,,,,,,
89,02-04-008-225-1,75,Oxide,NiO,,,,,,,
89,02-04-008-225-1,75,Oxide,"Ni(W,Mo)O4 Type 1",,,,,,,
89,02-04-008-225-1,75,Spinel,8.10,,,,,,,
89,02-04-008-225-1,75,Spinel,8.25,,,,,,,
89,02-04-008-225-1,75,Rutile,3.30,,,,,,,
90,02-04-008-225-2,75,Oxide,NiO,,,,,,,
90,02-04-008-225-2,75,Oxide,"Ni(W,Mo)O4 Type 1",,,,,,,
90,02-04-008-225-2,75,Spinel,8.10,,,,,,,
90,02-04-008-225-2,75,Spinel,8.25,,,,,,,
90,02-04-008-225-2,75,Rutile,3.30,,,,,,,
91,02-04-008-310-3,200,Oxide,NiO,,,,,,,
91,02-04-008-310-3,200,Spinel,8.10,,,,,,,
91,02-04-008-310-3,200,Spinel,8.25,,,,,,,
91,02-04-008-310-3,200,Oxide,"Ni(W,Mo)O4 Type 1",,,,,,,
91,02-04-008-310-3,200,Rutile,3.30,,,,,,,
91,02-04-008-310-3,200,Oxide,NiTiO3,,,,,,,
91,02-04-008-310-3,200,Oxide,Al2O3,,,,,,,
92,02-04-009-225-3,100,Oxide,NiO,,,,,,,
92,02-04-009-225-3,100,Oxide,"Ni(W,Mo)O4 Type 1",,,,,,,
92,02-04-009-225-3,100,Spinel,8.10,,,,,,,
92,02-04-009-225-3,100,Spinel,8.25,,,,,,,
92,02-04-009-225-3,100,Rutile,3.30,,,,,,,
92,02-04-009-225-3,100,Oxide,HfO2,,,,,,,
93,02-04-009-225-6,100,Oxide,NiO,,,,,,,
93,02-04-009-225-6,100,Oxide,"Ni(W,Mo)O4 Type 1",,,,,,,
93,02-04-009-225-6,100,Spinel,8.10,,,,,,,
93,02-04-009-225-6,100,Spinel,8.25,,,,,,,
93,02-04-009-225-6,100,Rutile,3.30,,,,,,,
93,02-04-009-225-6,100,Oxide,HfO2,,,,,,,
94,02-04-010-225-4,100,Oxide,NiO,,,,,,,
94,02-04-010-225-4,100,Oxide,"Ni(W,Mo)O4 Type 1",,,,,,,
94,02-04-010-225-4,100,Spinel,8.10,,,,,,,
94,02-04-010-225-4,100,Spinel,8.25,,,,,,,
94,02-04-010-225-4,100,Rutile,3.30,,,,,,,
94,02-04-010-225-4,100,Oxide,HfO2,,,,,,,
95,02-04-010-225-5,100,Oxide,NiO,,,,,,,
95,02-04-010-225-5,100,Oxide,"Ni(W,Mo)O4 Type 1",,,,,,,
95,02-04-010-225-5,100,Spinel,8.10,,,,,,,
95,02-04-010-225-5,100,Spinel,8.25,,,,,,,
95,02-04-010-225-5,100,Rutile,3.30,,,,,,,
95,02-04-010-225-5,100,Oxide,HfO2,,,,,,,
96,02-04-009-310-4,200,Oxide,NiO,,,,,,,
96,02-04-009-310-4,200,Spinel,8.25,,,,,,,
96,02-04-009-310-4,200,Spinel,8.10,,,,,,,
96,02-04-009-310-4,200,Oxide,"Ni(W,Mo)O4 Type 1",,,,,,,
96,02-04-009-310-4,200,Rutile,3.30,,,,,,,
96,02-04-009-310-4,200,Oxide,HfO2,,,,,,,
97,02-04-010-310-5,200,Oxide,NiO,,,,,,,
97,02-04-010-310-5,200,Oxide,"Ni(W,Mo)O4 Type 1",,,,,,,
97,02-04-010-310-5,200,Spinel,8.10,,,,,,,
97,02-04-010-310-5,200,Spinel,8.25,,,,,,,
97,02-04-010-310-5,200,Rutile,3.30,,,,,,,
97,02-04-010-310-5,200,Oxide,HfO2,,,,,,,
98,02-04-011-321-4,100,Spinel,8.10,,,,,,,
98,02-04-011-321-4,100,Rutile,3.30,,,,,,,
98,02-04-011-321-4,100,Oxide,Al2O3,,,,,,,
99,02-04-011-324-4,115,Oxide,"Ni(W,Mo)O4 Type 1",,,,,,,
99,02-04-011-324-4,115,Spinel,8.05,,,,,,,
99,02-04-011-324-4,115,Spinel,8.25,,,,,,,
99,02-04-011-324-4,115,Rutile,3.30,,,,,,,
99,02-04-011-324-4,115,Oxide,NiO,,,,,,,
100,02-04-012-323-3,100,Oxide,NiO,,,,,,,
100,02-04-012-323-3,100,Spinel,8.25,,,,,,,
100,02-04-012-323-3,100,Rutile,3.30,,,,,,,
100,02-04-012-323-3,100,Spinel,8.10,,,,,,,
100,02-04-012-323-3,100,Oxide,Al2O3,,,,,,,
100,02-04-012-323-3,100,Oxide,Cr2O3,,,,,,,
101,02-04-012-325-3,200,Spinel,8.10,,,,,,,
101,02-04-012-325-3,200,Oxide,NiO,,,,,,,
101,02-04-012-325-3,200,Spinel,8.25,,,,,,,
101,02-04-012-325-3,200,Rutile,3.30,,,,,,,
101,02-04-012-325-3,200,Oxide,Cr2O3,,,,,,,
102,02-04-013-322-1,100,Oxide,NiO,,,,,,,
102,02-04-013-322-1,100,Spinel,8.30,,,,,,,
102,02-04-013-322-1,100,Oxide,Cr2O3,,,,,,,
102,02-04-013-322-1,100,Rutile,3.30,,,,,,,
103,02-04-013-325-1,200,Oxide,NiO,,,,,,,
103,02-04-013-325-1,200,Spinel,8.30,,,,,,,
103,02-04-013-325-1,200,Oxide,Cr2O3,,,,,,,
103,02-04-013-325-1,200,Rutile,3.30,,,,,,,
103,02-04-013-325-1,200,Oxide,"Ni(W,Mo)O4 Type 1",,,,,,,
104,02-04-021-041-3,100,Rutile,3.30,,,,,,,
104,02-04-021-041-3,100,Spinel,8.15,,,,,,,
104,02-04-021-041-3,100,Oxide,Al2O3,,,,,,,
105,02-04-021-078-3,100,Rutile,3.30,,,,,,,
105,02-04-021-078-3,100,Oxide,NiO,,,,,,,
105,02-04-021-078-3,100,Spinel,8.10,,,,,,,
105,02-04-021-078-3,100,Oxide,ZrO2,,,,,,,
106,02-04-021-078-6,100,Rutile,3.30,,,,,,,
106,02-04-021-078-6,100,Spinel,8.10,,,,,,,
106,02-04-021-078-6,100,Oxide,Al2O3,,,,,,,
106,02-04-021-078-6,100,Oxide,ZrO2,,,,,,,
106,02-04-021-078-6,100,Oxide,NiO,,,,,,,
107,02-04-021-101-4,100,Oxide,Al2O3,,,,,,,
107,02-04-021-101-4,100,Rutile,3.30,,,,,,,
107,02-04-021-101-4,100,Spinel,8.15,,,,,,,
112,02-04-021-129-5,100,Spinel,8.10,,,,,,,
112,02-04-021-129-5,100,Rutile,3.30,,,,,,,
112,02-04-021-129-5,100,Oxide,Al2O3,,,,,,,
112,02-04-021-129-5,100,Oxide,ZrO2,,,,,,,
113,02-04-021-129-6,100,Spinel,8.10,,,,,,,
113,02-04-021-129-6,100,Rutile,3.30,,,,,,,
113,02-04-021-129-6,100,Oxide,Al2O3,,,,,,,
113,02-04-021-129-6,100,Oxide,ZrO2,,,,,,,
114,02-04-021-204-5,100,Oxide,Cr2O3,,,,,,,
114,02-04-021-204-5,100,Oxide,Al2O3,,,,,,,
115,02-04-021-001-1,8,Rutile,3.30,,,,,,,
115,02-04-021-001-1,8,Oxide,Al2O3,,,,,,,
115,02-04-021-001-1,8,Spinel,8.10,,,,,,,
115,02-04-021-001-1,8,Spinel,8.30,,,,,,,
115,02-04-021-001-5,100,Rutile,3.30,,,,,,,
115,02-04-021-001-5,100,Spinel,8.10,,,,,,,
115,02-04-021-001-5,100,Oxide,Al2O3,,,,,,,
119,02-04-021-190-6,200,Spinel,8.10,,,,,,,
119,02-04-021-190-6,200,Oxide,Al2O3,,,,,,,
119,02-04-021-190-6,200,Rutile,3.30,,,,,,,
120,02-04-021-005-1,8,Rutile,3.30,,,,,,,
120,02-04-021-005-1,8,Oxide,Al2O3,,,,,,,
120,02-04-021-005-1,8,Spinel,8.10,,,,,,,
120,02-04-021-005-5,100,Rutile,3.30,,,,,,,
120,02-04-021-005-5,100,Oxide,Al2O3,,,,,,,
120,02-04-021-005-5,100,Spinel,8.10,,,,,,,
121,02-04-027-102-3,100,Oxide,NiO,,,,,,,
121,02-04-027-102-3,100,Spinel,8.10,,,,,,,
123,02-04-027-139-4,100,Oxide,NiO,,,,,,,
123,02-04-027-139-4,100,Oxide,Al2O3,,,,,,,
123,02-04-027-139-4,100,Spinel,8.05,,,,,,,
125,02-04-025-108-3,100,Oxide,Cr2O3,,,,,,,
125,02-04-025-108-3,100,Oxide,NiO,,,,,,,
126,02-04-025-232-3,200,Oxide,Cr2O3,,,,,,,
126,02-04-025-232-3,200,Spinel,8.30,,,,,,,
126,02-04-025-232-3,200,Oxide,NiO,,,,,,,
127,02-04-016-108-4,100,Rutile,3.30,,,,,,,
129,02-04-016-232-6,200,Spinel,8.15,,,,,,,
129,02-04-016-232-6,200,Rutile,3.30,,,,,,,
129,02-04-016-232-6,200,Oxide,Cr2O3,,,,,,,
130,02-04-017-322-4,100,Spinel,8.10,,,,,,,
130,02-04-017-322-4,100,Rutile,3.30,,,,,,,
130,02-04-017-322-4,100,Spinel,8.25,,,,,,,
130,02-04-017-322-4,100,Oxide,Al2O3,,,,,,,
130,02-04-017-322-4,100,Oxide,HfO2,,,,,,,
131,02-04-017-325-4,200,Spinel,8.25,,,,,,,
131,02-04-017-325-4,200,Spinel,8.10,,,,,,,
131,02-04-017-325-4,200,Rutile,3.30,,,,,,,
131,02-04-017-325-4,200,Oxide,"Ni(W,Mo)O4 Type 1",,,,,,,
131,02-04-017-325-4,200,Oxide,Cr2O3,,,,,,,
131,02-04-017-325-4,200,Oxide,HfO2,,,,,,,
133,02-04-019-101-2,100,Rutile,3.30,,,,,,,
133,02-04-019-101-2,100,Oxide,Al2O3,,,,,,,
133,02-04-019-101-2,100,Spinel,8.10,,,,,,,
135,02-04-019-107-6,100,Oxide,NiO,,,,,,,
135,02-04-019-107-6,100,Rutile,3.30,,,,,,,
135,02-04-019-107-6,100,Spinel,8.25,,,,,,,
136,02-04-019-204-6,100,Rutile,3.30,,,,,,,
136,02-04-019-204-6,100,Oxide,NiO,,,,,,,
136,02-04-019-204-6,100,Spinel,8.25,,,,,,,
137,02-04-019-321-3,100,Spinel,8.10,,,,,,,
137,02-04-019-321-3,100,Rutile,3.30,,,,,,,
137,02-04-019-321-3,100,Oxide,NiO,,,,,,,
137,02-04-019-321-3,100,Oxide,Al2O3,,,,,,,
137,02-04-019-321-3,100,Oxide,ZrO2,,,,,,,
138,02-04-019-115-1,100,Spinel,8.10,,,,,,,
138,02-04-019-115-1,100,Rutile,3.30,,,,,,,
138,02-04-019-115-1,100,Oxide,Al2O3,,,,,,,
138,02-04-019-115-1,100,Oxide,NiO,,,,,,,
138,02-04-019-115-1,100,Spinel,8.25,,,,,,,
140,02-04-019-190-1,200,Spinel,8.15,,,,,,,
140,02-04-019-190-1,200,Oxide,Al2O3,,,,,,,
140,02-04-019-190-1,200,Rutile,3.30,,,,,,,
141,02-04-019-324-3,200,Spinel,8.10,,,,,,,
141,02-04-019-324-3,200,Rutile,3.30,,,,,,,
141,02-04-019-324-3,200,Oxide,NiO,,,,,,,
141,02-04-019-324-3,200,Oxide,"Ni(W,Mo)O4 Type 1",,,,,,,
141,02-04-019-324-3,200,Oxide,Al2O3,,,,,,,
142,02-04-032-322-2,100,Spinel,8.10,,,,,,,
142,02-04-032-322-2,100,Oxide,Al2O3,,,,,,,
142,02-04-032-322-2,100,Rutile,3.30,,,,,,,
142,02-04-032-322-2,100,Oxide,HfO2,,,,,,,
143,02-04-032-325-2,200,Spinel,8.10,,,,,,,
143,02-04-032-325-2,200,Oxide,Al2O3,,,,,,,
143,02-04-032-325-2,200,Rutile,3.30,,,,,,,
143,02-04-032-325-2,200,Oxide,HfO2,,,,,,,
144,02-04-022-321-6,100,Spinel,8.25,,,,,,,
144,02-04-022-321-6,100,Spinel,8.10,,,,,,,
144,02-04-022-321-6,100,Oxide,NiTiO3,,,,,,,
144,02-04-022-321-6,100,Oxide,Cr2O3,,,,,,,
144,02-04-022-321-6,100,Oxide,Al2O3,,,,,,,
144,02-04-022-321-6,100,Rutile,3.30,,,,,,,
145,02-13-016-323-6,100,Spinel,8.30,,,,,,,
145,02-13-016-323-6,100,Spinel,8.10,,,,,,,
145,02-13-016-323-6,100,Oxide,NiO,,,,,,,
145,02-13-016-323-6,100,Oxide,Cr2O3,,,,,,,
145,02-13-016-323-6,100,Oxide,"(Ni,Co,Fe)TiO3",,,,,,,
145,02-13-016-323-6,100,Oxide,Al2O3,,,,,,,
145,02-13-016-323-6,100,Rutile,3.30,,,,,,,
146,02-04-022-251-1,200,Spinel,8.15,,,,,,,
146,02-04-022-251-1,200,Rutile,3.30,,,,,,,
146,02-04-022-251-1,200,Oxide,Al2O3,,,,,,,
146,02-04-022-251-1,200,Rutile,3.30,,,,,,,
147,02-04-022-251-2,200,Spinel,8.15,,,,,,,
147,02-04-022-251-2,200,Rutile,3.30,,,,,,,
147,02-04-022-251-2,200,Oxide,Al2O3,,,,,,,
147,02-04-022-251-2,200,Rutile,3.30,,,,,,,
147,02-04-022-251-2,200,Oxide,Cr2O3,,,,,,,
150,02-13-016-310-6,200,Spinel,8.10,,,,,,,
150,02-13-016-310-6,200,Oxide,Al2O3,,,,,,,
150,02-13-016-310-6,200,Rutile,3.30,,,,,,,
151,02-04-022-324-6,200,Spinel,8.10,,,,,,,
151,02-04-022-324-6,200,Oxide,NiO,,,,,,,
151,02-04-022-324-6,200,Spinel,8.25,,,,,,,
151,02-04-022-324-6,200,Oxide,"(Ni,Co,Fe)TiO3",,,,,,,
151,02-04-022-324-6,200,Oxide,Cr2O3,,,,,,,
151,02-04-022-324-6,200,Rutile,3.30,,,,,,,
152,02-13-016-326-6,200,Spinel,8.15,,,,,,,
152,02-13-016-326-6,200,Spinel,8.30,,,,,,,
152,02-13-016-326-6,200,Oxide,"(Ni,Co,Fe)TiO3",,,,,,,
152,02-13-016-326-6,200,Oxide,Cr2O3,,,,,,,
152,02-13-016-326-6,200,Rutile,3.30,,,,,,,
152,02-13-016-326-6,200,Oxide,Al2O3,,,,,,,
153,02-04-023-321-5,100,Spinel,8.30,,,,,,,
153,02-04-023-321-5,100,Oxide,NiO,,,,,,,
153,02-04-023-321-5,100,Oxide,Cr2O3,,,,,,,
153,02-04-023-321-5,100,Oxide,NiTiO3,,,,,,,
153,02-04-023-321-5,100,Rutile,3.30,,,,,,,
154,02-04-023-324-5,200,Spinel,8.30,,,,,,,
154,02-04-023-324-5,200,Oxide,NiO,,,,,,,
154,02-04-023-324-5,200,Oxide,Cr2O3,,,,,,,
154,02-04-023-324-5,200,Oxide,"Ni(W,Mo)O4 Type 2",,,,,,,
154,02-04-023-324-5,200,Rutile,3.30,,,,,,,
156,02-04-024-102-5,100,Oxide,"Ni(W,Mo)O4 Type 1",,,,,,,

File: ni_base_weight_change.csv (part 2 of 2)
page,code,time_hr,weight_change_mg_cm2
120,02-04-021-009-2,41,0.36
120,02-04-021-009-2,55,0.36
120,02-04-021-009-2,72,0.4
120,02-04-021-009-2,85,0.41
120,02-04-021-009-2,100,0.42
121,02-04-027-102-3,0,0
121,02-04-027-102-3,1,-0.92
121,02-04-027-102-3,15,-4.91
121,02-04-027-102-3,30,-9.99
121,02-04-027-102-3,45,-14.99
121,02-04-027-102-3,60,-20.04
121,02-04-027-102-3,75,-25.61
121,02-04-027-102-3,90,-32.53
121,02-04-027-102-3,100,-37.87
122,02-04-027-102-6,0,0
122,02-04-027-102-6,1,-1.27
122,02-04-027-102-6,15,-6
122,02-04-027-102-6,30,-13.07
122,02-04-027-102-6,45,-19.93
122,02-04-027-102-6,60,-32.45
122,02-04-027-102-6,75,-42.61
122,02-04-027-102-6,90,-55.42
122,02-04-027-102-6,100,-61.88
123,02-04-027-139-4,0,0
123,02-04-027-139-4,100,-3.25
124,02-04-025-108-6,0,0
124,02-04-025-108-6,1,0.57
124,02-04-025-108-6,15,-14.61
124,02-04-025-108-6,30,-78.76
124,02-04-025-108-6,45,-148.63
124,02-04-025-108-6,60,-214.87
124,02-04-025-108-6,75,-276.58
124,02-04-025-108-6,90,-336.24
124,02-04-025-108-6,100,-373.88
125,02-04-025-108-3,0,0
125,02-04-025-108-3,1,0.51
125,02-04-025-108-3,15,-11.1
125,02-04-025-108-3,30,-76.73
125,02-04-025-108-3,45,-149.77
125,02-04-025-108-3,60,-218.91
125,02-04-025-108-3,75,-281.64
125,02-04-025-108-3,90,-341.71
125,02-04-025-108-3,100,-380
126,02-04-025-232-3,0,0
126,02-04-025-232-3,1,0.82
126,02-04-025-232-3,15,-1.81
126,02-04-025-232-3,30,-17.58
126,02-04-025-232-3,45,-58.21
126,02-04-025-232-3,60,-90.91
126,02-04-025-232-3,75,-126.57
126,02-04-025-232-3,90,-163.89
126,02-04-025-232-3,100,-187.14
126,02-04-025-232-3,115,-226.2
126,02-04-025-232-3,130,-262.37
126,02-04-025-232-3,145,-297.41
126,02-04-025-232-3,160,-333.77
126,02-04-025-232-3,175,-369.87
126,02-04-025-232-3,190,-403.87
126,02-04-025-232-3,200,-426.54
127,02-04-016-108-4,0,0
127,02-04-016-108-4,1,0.84
127,02-04-016-108-4,15,-0.89
127,02-04-016-108-4,30,-4.53
127,02-04-016-108-4,45,-12.34
127,02-04-016-108-4,60,-24.03
127,02-04-016-108-4,75,-35.54
127,02-04-016-108-4,90,-48.77
127,02-04-016-108-4,100,-57.63
128,02-04-016-108-5,0,0
128,02-04-016-108-5,1,0.87
128,02-04-016-108-5,15,0.04
128,02-04-016-108-5,30,-2.59
128,02-04-016-108-5,45,-9.34
128,02-04-016-108-5,60,-20.85
128,02-04-016-108-5,75,-32.35
128,02-04-016-108-5,90,-45.07
128,02-04-016-108-5,100,-53.3
129,02-04-016-232-6,0,0
129,02-04-016-232-6,1,0.64
129,02-04-016-232-6,15,0.96
129,02-04-016-232-6,30,0.96
129,02-04-016-232-6,45,0.76
129,02-04-016-232-6,60,-0.05
129,02-04-016-232-6,75,-1.74
129,02-04-016-232-6,90,-4.36
129,02-04-016-232-6,100,-6.38
129,02-04-016-232-6,115,-10.36
129,02-04-016-232-6,130,-15.23
129,02-04-016-232-6,145,-19.63
129,02-04-016-232-6,160,-24.54
129,02-04-016-232-6,175,-29.68
129,02-04-016-232-6,190,-34.61
129,02-04-016-232-6,200,-38.57
130,02-04-017-322-4,0,0
130,02-04-017-322-4,1,0.48
130,02-04-017-322-4,15,-0.91
130,02-04-017-322-4,30,-2.19
130,02-04-017-322-4,45,-5.47
130,02-04-017-322-4,60,-10.55
130,02-04-017-322-4,75,-17.57
130,02-04-017-322-4,90,-26.65
130,02-04-017-322-4,100,-34.69
131,02-04-017-325-4,0,0
131,02-04-017-325-4,1,0.33
131,02-04-017-325-4,15,0.31
131,02-04-017-325-4,30,-0.01
131,02-04-017-325-4,45,-0.27
131,02-04-017-325-4,60,-0.74
131,02-04-017-325-4,75,-1.29
131,02-04-017-325-4,90,-1.94
131,02-04-017-325-4,100,-2.68
131,02-04-017-325-4,115,-4.28
131,02-04-017-325-4,130,-5.9
131,02-04-017-325-4,145,-8.15
131,02-04-017-325-4,160,-10.93
131,02-04-017-325-4,175,-14.43
131,02-04-017-325-4,190,-18.09
131,02-04-017-325-4,200,-20.97
132,02-04-019-101-1,0,0
132,02-04-019-101-1,1,0.4
132,02-04-019-101-1,15,0.58
132,02-04-019-101-1,30,-0.6
132,02-04-019-101-1,45,-3.25
132,02-04-019-101-1,60,-11.55
132,02-04-019-101-1,75,-25.05
132,02-04-019-101-1,90,-41.11
132,02-04-019-101-1,100,-53.65
133,02-04-019-101-2,0,0
133,02-04-019-101-2,1,0.41
133,02-04-019-101-2,15,-1.15
133,02-04-019-101-2,30,-1.69
133,02-04-019-101-2,45,-3.21
133,02-04-019-101-2,60,-6.97
133,02-04-019-101-2,75,-16.33
133,02-04-019-101-2,90,-30.15
133,02-04-019-101-2,100,-41.34
134,02-04-019-107-3,0,0
134,02-04-019-107-3,1,0.23
134,02-04-019-107-3,15,-2.17
134,02-04-019-107-3,30,-8.1
134,02-04-019-107-3,45,-19.04
134,02-04-019-107-3,60,-39.37
134,02-04-019-107-3,75,-79.07
134,02-04-019-107-3,90,-100.63
134,02-04-019-107-3,100,-120.87
135,02-04-019-107-6,0,0
135,02-04-019-107-6,1,0.36
135,02-04-019-107-6,15,-2.73
135,02-04-019-107-6,30,-10.3
135,02-04-019-107-6,45,-23.84
135,02-04-019-107-6,60,-52.53
135,02-04-019-107-6,75,-90.48
135,02-04-019-107-6,90,-115.44
135,02-04-019-107-6,100,-138.95
136,02-04-019-204-6,0,0
136,02-04-019-204-6,1,0.22
136,02-04-019-204-6,15,-2.59
136,02-04-019-204-6,30,-11.5
136,02-04-019-204-6,45,-60.93
136,02-04-019-204-6,60,-115.32
136,02-04-019-204-6,75,-169.79
136,02-04-019-204-6,90,-230.2
136,02-04-019-204-6,100,-266.94
137,02-04-019-321-3,0,0
137,02-04-019-321-3,1,0.72
137,02-04-019-321-3,15,1.69
137,02-04-019-321-3,30,1.99
137,02-04-019-321-3,45,1.99
137,02-04-019-321-3,60,1.91
137,02-04-019-321-3,75,1.65
137,02-04-019-321-3,90,1.08
137,02-04-019-321-3,100,-0.08
138,02-04-019-115-1,0,0
138,02-04-019-115-1,1,0.16
138,02-04-019-115-1,15,0.36
138,02-04-019-115-1,30,-0.03
138,02-04-019-115-1,45,-0.48
138,02-04-019-115-1,60,-1.32
138,02-04-019-115-1,75,-2.12
138,02-04-019-115-1,90,-3.37
138,02-04-019-115-1,100,-4.68
139,02-04-019-115-2,0,0
139,02-04-019-115-2,1,0.17
139,02-04-019-115-2,15,0.34
139,02-04-019-115-2,30,0.01
139,02-04-019-115-2,45,-0.45
139,02-04-019-115-2,60,-1.23
139,02-04-019-115-2,75,-2.42
139,02-04-019-115-2,90,-3.81
139,02-04-019-115-2,100,-5.59
140,02-04-019-190-1,0,0
140,02-04-019-190-1,1,0.12
140,02-04-019-190-1,15,0.59
140,02-04-019-190-1,30,0.33
140,02-04-019-190-1,45,0.01
140,02-04-019-190-1,60,-0.36
140,02-04-019-190-1,75,-1.15
140,02-04-019-190-1,90,-2.03
140,02-04-019-190-1,100,-3.16
140,02-04-019-190-1,115,-4.87
140,02-04-019-190-1,130,-7.22
140,02-04-019-190-1,145,-10.34
140,02-04-019-190-1,160,-12.88
140,02-04-019-190-1,175,-16.51
140,02-04-019-190-1,190,-20.97
140,02-04-019-190-1,200,-26.08
141,02-04-019-324-3,0,0
141,02-04-019-324-3,1,0.53
141,02-04-019-324-3,15,1.24
141,02-04-019-324-3,30,1.57
141,02-04-019-324-3,45,1.87
141,02-04-019-324-3,60,2.09
141,02-04-019-324-3,75,2.26
141,02-04-019-324-3,90,2.53
141,02-04-019-324-3,100,2.56
141,02-04-019-324-3,115,2.78
141,02-04-019-324-3,130,2.89
141,02-04-019-324-3,145,2.94
141,02-04-019-324-3,160,3.01
141,02-04-019-324-3,175,3
141,02-04-019-324-3,190,3.01
141,02-04-019-324-3,200,2.95
142,02-04-032-322-2,0,0
142,02-04-032-322-2,1,0.34
142,02-04-032-322-2,15,-0.86
142,02-04-032-322-2,30,-1.24
142,02-04-032-322-2,45,-1.57
142,02-04-032-322-2,60,-1.75
142,02-04-032-322-2,75,-1.97
142,02-04-032-322-2,90,-2.17
142,02-04-032-322-2,100,-2.46
143,02-04-032-325-2,0,0
143,02-04-032-325-2,1,0.13
143,02-04-032-325-2,15,0.04
143,02-04-032-325-2,30,-0.12
143,02-04-032-325-2,45,-0.21
143,02-04-032-325-2,60,-0.31
143,02-04-032-325-2,75,-0.46
143,02-04-032-325-2,90,-0.49
143,02-04-032-325-2,100,-0.58
143,02-04-032-325-2,115,-0.74
143,02-04-032-325-2,130,-0.77
143,02-04-032-325-2,145,-0.83
143,02-04-032-325-2,160,-0.93
143,02-04-032-325-2,175,-0.93
143,02-04-032-325-2,190,-1.05
143,02-04-032-325-2,200,-1.07
144,02-04-022-321-6,0,0
144,02-04-022-321-6,1,0.23
144,02-04-022-321-6,15,-11.64
144,02-04-022-321-6,30,-12.5
144,02-04-022-321-6,45,-13.72
144,02-04-022-321-6,60,-18.25
144,02-04-022-321-6,75,-27.74
144,02-04-022-321-6,90,-43.79
144,02-04-022-321-6,100,-60.56
145,02-13-016-323-6,0,0
145,02-13-016-323-6,1,-0.38
145,02-13-016-323-6,15,-11.84
145,02-13-016-323-6,30,-13
145,02-13-016-323-6,45,-14.53
145,02-13-016-323-6,60,-18.51
145,02-13-016-323-6,75,-26.57
145,02-13-016-323-6,90,-39.37
145,02-13-016-323-6,100,-51.14
146,02-04-022-251-1,0,0
146,02-04-022-251-1,1,0.91
146,02-04-022-251-1,15,-5.01
146,02-04-022-251-1,30,-6.74
146,02-04-022-251-1,45,-7.48
146,02-04-022-251-1,60,-8.07
146,02-04-022-251-1,75,-8.63
146,02-04-022-251-1,90,-9.24
146,02-04-022-251-1,100,-9.75
146,02-04-022-251-1,115,-10.43
146,02-04-022-251-1,130,-11.34
146,02-04-022-251-1,145,-12.73
146,02-04-022-251-1,160,-14.66
146,02-04-022-251-1,175,-17.45
146,02-04-022-251-1,190,-22.17
146,02-04-022-251-1,200,-27.48
147,02-04-022-251-2,0,0
147,02-04-022-251-2,1,1.02
147,02-04-022-251-2,15,-6.06
147,02-04-022-251-2,30,-7.68
147,02-04-022-251-2,45,-8.62
147,02-04-022-251-2,60,-9.48
147,02-04-022-251-2,75,-10.25
147,02-04-022-251-2,90,-11.13
147,02-04-022-251-2,100,-11.87
147,02-04-022-251-2,115,-13.1
147,02-04-022-251-2,130,-14.97
147,02-04-022-251-2,145,-17.99
147,02-04-022-251-2,160,-22.29
147,02-04-022-251-2,175,-29.02
147,02-04-022-251-2,190,-39.52
147,02-04-022-251-2,200,-47.83
148,02-04-022-266-1,0,0
148,02-04-022-266-1,1,1.07
148,02-04-022-266-1,15,-6.76
148,02-04-022-266-1,30,-8.91
148,02-04-022-266-1,45,-9.33
148,02-04-022-266-1,60,-9.65
148,02-04-022-266-1,75,-9.96
148,02-04-022-266-1,90,-10.34
148,02-04-022-266-1,100,-10.63
148,02-04-022-266-1,115,-11.03
148,02-04-022-266-1,130,-11.58
148,02-04-022-266-1,145,-12.2
148,02-04-022-266-1,160,-13.24
148,02-04-022-266-1,175,-14.66
148,02-04-022-266-1,190,-16.61
148,02-04-022-266-1,200,-18.64
149,02-04-022-269-1,0,0
149,02-04-022-269-1,1,0.89
149,02-04-022-269-1,15,-5.06
149,02-04-022-269-1,30,-6.07
149,02-04-022-269-1,45,-6.39
149,02-04-022-269-1,60,-6.78
149,02-04-022-269-1,75,-7.2
149,02-04-022-269-1,90,-7.71
149,02-04-022-269-1,100,-8.11
149,02-04-022-269-1,115,-8.62
149,02-04-022-269-1,130,-9.33
149,02-04-022-269-1,145,-10.37
149,02-04-022-269-1,160,-11.89
149,02-04-022-269-1,175,-14.28
149,02-04-022-269-1,190,-18.03
149,02-04-022-269-1,200,-21.46
150,02-13-016-310-6,0,0
150,02-13-016-310-6,1,-3.89
150,02-13-016-310-6,15,-29.37
150,02-13-016-310-6,30,-34.39
150,02-13-016-310-6,45,-35.31
150,02-13-016-310-6,60,-35.78
150,02-13-016-310-6,75,-36.23
150,02-13-016-310-6,90,-36.76
150,02-13-016-310-6,100,-37.17
150,02-13-016-310-6,115,-38
150,02-13-016-310-6,130,-38.79
150,02-13-016-310-6,145,-39.83
150,02-13-016-310-6,160,-41.06
150,02-13-016-310-6,175,-42.65
150,02-13-016-310-6,190,-44.59
150,02-13-016-310-6,200,-46.18
151,02-04-022-324-6,0,0
151,02-04-022-324-6,1,0.77
151,02-04-022-324-6,15,-2.42
151,02-04-022-324-6,30,-6.86
151,02-04-022-324-6,45,-7.61
151,02-04-022-324-6,60,-8.28
151,02-04-022-324-6,75,-8.84
151,02-04-022-324-6,90,-9.42
151,02-04-022-324-6,100,-9.95
151,02-04-022-324-6,115,-10.77
151,02-04-022-324-6,130,-11.79
151,02-04-022-324-6,145,-13.32
151,02-04-022-324-6,160,-15.83
151,02-04-022-324-6,175,-19.67
151,02-04-022-324-6,190,-24.92
151,02-04-022-324-6,200,-29.06
152,02-13-016-326-6,0,0
152,02-13-016-326-6,1,0.73
152,02-13-016-326-6,15,-5.35
152,02-13-016-326-6,30,-7.5
152,02-13-016-326-6,45,-7.75
152,02-13-016-326-6,60,-7.92
152,02-13-016-326-6,75,-8.14
152,02-13-016-326-6,90,-8.48
152,02-13-016-326-6,100,-8.76
152,02-13-016-326-6,115,-9.24
152,02-13-016-326-6,130,-9.73
152,02-13-016-326-6,145,-10.45
152,02-13-016-326-6,160,-11.47
152,02-13-016-326-6,175,-12.8
152,02-13-016-326-6,190,-14.8
152,02-13-016-326-6,200,-16.65
153,02-04-023-321-5,0,0
153,02-04-023-321-5,1,-0.99
153,02-04-023-321-5,15,-12.97
153,02-04-023-321-5,30,-61.94
153,02-04-023-321-5,45,-120.03
153,02-04-023-321-5,60,-170.19
153,02-04-023-321-5,75,-218.44
153,02-04-023-321-5,90,-264.68
153,02-04-023-321-5,100,-294.07
154,02-04-023-324-5,0,0
154,02-04-023-324-5,1,1.04
154,02-04-023-324-5,15,0.69
154,02-04-023-324-5,30,-3.13
154,02-04-023-324-5,45,-9.66
154,02-04-023-324-5,60,-23.09
154,02-04-023-324-5,75,-60.49
154,02-04-023-324-5,90,-93.21
154,02-04-023-324-5,100,-111.14
154,02-04-023-324-5,115,-136.29
154,02-04-023-324-5,130,-161.11
154,02-04-023-324-5,145,-185.11
154,02-04-023-324-5,160,-208.69
154,02-04-023-324-5,175,-231.76
154,02-04-023-324-5,190,-255.12
154,02-04-023-324-5,200,-270.2
155,02-04-024-102-4,0,0
155,02-04-024-102-4,1,3.36
155,02-04-024-102-4,15,-85.34
155,02-04-024-102-4,30,-175.66
155,02-04-024-102-4,45,-272.21
155,02-04-024-102-4,60,-364.84
155,02-04-024-102-4,75,-447.27
155,02-04-024-102-4,90,-524.02
155,02-04-024-102-4,100,-568.27
156,02-04-024-102-5,0,0
156,02-04-024-102-5,1,2.76
156,02-04-024-102-5,15,-74.59
156,02-04-024-102-5,30,-160.94
156,02-04-024-102-5,45,-241.34
156,02-04-024-102-5,60,-329.45
156,02-04-024-102-5,75,-398.74
156,02-04-024-102-5,90,-465.65
156,02-04-024-102-5,100,-505.33
